Repository: spackman/zbinfigs

# zbinfigs

## Overview
zbinfigs is a python code designed to facilitate classification of scholarly articles stored in zotero collections. 
The code input is a .csv exported from a zotero collection. The code allows for several options:  
  1. Organize and compile .pdfs
  2. Extract images to summary .pdf
  3. Read annotations
  4. Train and test classifier

# export the collection .pdfs to a common folder
collection.export_pdfs_to_folder(folder_name="mypdfs")

```
**Figure Extraction**  
This is the slowest step and should be parallelized if possible.
```python
import zbinfigs as zbf
import sys

File: examples/mypdfs/H4KJMJGL/H4KJMJGL.md (part 2 of 6)
### **ROADMAP • OPEN ACCESS**
A significant focus on the cathode engineering, which includes the conductive matrix and the S impregnation, is required to achieve more than 5 mg cm*−*2 of S, as at this loading with relevant performance the electrode would overcome the weight of the inactive cell parts [22].

#### **Concluding remarks**

The method of S impregnation needs to go hand in hand with the structure of the cathode conductive matrix. However, S melt diffusion will continue as the principal method of S impregnation. An interesting secondary approach is the use of chemical deposition methods, which could control the S size, allowing it to be easily encapsulated in the micropores of the carbon matrix and thus avoiding PS dissolution and keeping the S in short-chain form.

On the other hand, the use of Li2S cathodes is an interesting approach as the traditional C coating systems can be used due to the higher boiling temperature, in addition to facilitating the possible removal of the problems associated with the Li anode. However, both types of cathode require more research to overcome the known problems to improve the battery performance and cyclability.

The E/S and E/C ratios must also be tailored to have optimal values to obtain improvements in the specific energy of the battery.

### **Acknowledgment**

The authors would like to thank the Faraday Institution's LiSTAR project (EP/S003053/1, Grant FIRG014) for funding.

## **5. Understanding the Li/electrolyte reaction**

#### *Samuel D S Fitch*1,2 *and Nuria Garcia-Araez*1,2

1 Chemistry Department, University of Southampton, Southampton SO17 1BJ, United Kingdom

2 The Faraday Institution, Quad One, Harwell Campus, Didcot OX11 0RA, United Kingdom

#### **Status**

The focus on designing electrolyte systems compatible with Li-metal anodes is key to unlocking high-energy-density battery systems such as Li–S. The metallic anode itself is considered the 'Holy Grail' due to its exceptionally high theoretical specific capacity (3856 A h kg*−*1 ) and very low electrochemical potential (*−*3.04 V versus SHE). Unfortunately, the issues of low CE and dendritic growth constitute a significant barrier towards commercialisation [40].

Research into Li-metal-based batteries began in the early 1960s, after W S Harris found that Li metal could be electrochemically plated in several liquid electrolytes (albeit with low CE), which was attributed to passivating phenomena that enabled some kinetic stability of the electrolyte in contact with the reactive Li-metal electrode [41]. Peled's pioneering work in 1979 provided the key understanding of the properties required for the effective passivation of Li metal in contact with electrolytes, by coining the concept of the SEI: a protective coating formed on the electrode as a result of electrolyte degradation, which enables Li-ion transport but blocks the transfer of electrons, thus effectively stopping further electrolyte degradation. Rechargeable (secondary) Li-metal batteries were then extensively researched in the 1980s; however, growing safety concerns caused by short-circuit accidents induced by dendritic growth, combined with poor cyclability, saw the research focus shift to LIBs when Sony commercialised a battery that replaced the Li metal with a carbonaceous anode.

More recently, the popularisation of electric vehicles has increased the demand for high-energy-density batteries (500 W h kg*−*1 or higher) with a particular focus on Li-metal anode batteries [41]. In addition to the issues of low CE and dendritic growth, LiSBs also face the challenge of the reaction of PSs with the Li metal anode. However, the complex surface chemistry of the Li metal anode in Li–S, in the presence of suitable electrolyte additives and electrolyte formulations, favours effective passivation phenomena and prevents Li dendrite formation [42, 43]. Future advances in this field could potentially see Li-metal anodes realised in Li–S applications.

#### **Current and future challenges**

The low CE of Li plating/stripping reactions is caused by the capacity loss associated with the formation of a new SEI on an increasing Li-metal surface area, and the continuous fracture and repair of the SEI produced by the Li-metal growth process. However, another major contributor to the low CE is the formation of inactive ('dead') metallic Li, which are Li structures electronically disconnected from the Li electrode and, hence, unable to participate in the electrochemical reactions. 'Dead' Li is not necessarily physically detached from the Li electrode, but it can be connected via an electronically insulating SEI (figure 5) [44]. In addition, the accumulation of 'dead' Li creates a tortuous diffusion pathway that impedes Li ion mass transport to/from the metal anode [45].

The morphology of the Li anode surface evolves during operation and is prone to instabilities, which leads to poor cyclability and dendritic growth. On cycling at low current densities, Li is continuously plated/stripped at the anode surface as moss-like Li deposits. Since the SEI is a passivating layer with relatively low Li-ion conductivity, Li plating/stripping preferentially occurs at defect sites in the SEI. Indeed, *in situ* TEM experiments have shown that the Li whiskers tend to grow from the root and that the stripping of Li preferentially occurs in regions where the SEI is thinner [46]. On increasing the current density, a change in the growth mechanism from 'mossy' Li structures to dendrites is triggered by the depletion of Li ions near the electrode surface (due to slow Li-ion transport within the electrolyte), which promotes tip growth and formation of dendrites [47]. Li dendrites represent a significant safety issue due to the potential for short-circuiting the battery.

In LiSBs, PS species formed at the S electrode can travel to the Li electrode, where they can be reduced to Li2S or soluble shorter-chain PSs via a chemical reaction that consumes Li active material [48]:

Li2S*n* + (2*n*/*m −* 2)Li *→ n*/*m*Li2S*m* (where*m < n*)*.*

The development of effective Li protection approaches that suppress the reaction of PSs with Li metal is, therefore, crucial to improving the performance of LiSBs.

![](_page_14_Figure_3.jpeg)

![](_page_14_Figure_4.jpeg)

![](_page_14_Figure_5.jpeg)

**Figure 6.** Morphological characterisation of the surface of the deposited Li after 100 cycles. SEM images of the top surface of the deposited Li after 100 charge/discharge cycles at 2 mA cm*−*2 using electrolyte (a) with the addition of both Li2S8 (0.18 M) and LiNO3 (5 wt%), and (b) with the addition of only LiNO3 (5 wt%) at a deposition capacity of 2 mA h cm*−*2 . Reprinted by permission from Springer Nature Customer Service Centre GmbH: Springer Nature, Nature Communications [49]. The synergetic effect of lithium polysulfide and lithium nitrate to prevent lithium dendrite growth, W. Li et al. © 2015

#### **Advances in science and technology to meet challenges**

A major breakthrough in Li–S development has been the discovery of protective coatings and electrolyte additives (e.g. LiNO3) that form an effective passivation layer on the Li electrode that reduces the parasitic reaction with PSs by three orders of magnitude and prevents Li dendrite formation [42, 43]. As a result, the issue of PS shuttling is effectively suppressed, and consequently, the rechargeability of the battery improves drastically, achieving CEs of the Li–S cell of 99.8%–99.9% [42].

The advantageous Li anode electrochemistry in LiSBs with LiNO3 additive originates from the synergetic action of the co-presence of LiNO3 and PSs [49]. Mostly planar Li growth morphology is observed in Li

plating/striping experiments performed in the presence of both LiNO3 and PSs, in contrast with the flaky deposits observed with the bare electrolyte (figure 6). The co-presence of LiNO3 and PSs also improves the CE (>99%) and cycle life (>400 cycles) in Li plating/striping experiments, which is ascribed to the fact that the observed planar morphology decreases the loss of capacity due to SEI formation and the consumption of the electrolyte upon reaction with the Li anode.

Major advances in Li–S performance have also been obtained by developing cell engineering approaches specifically designed for LiSBs and for improving the growth morphology of Li [42]. For instance, the application of nonisotropic pressure normal to the Li electrode and the implementation of cells designed to cycle the anode at 100% depth of discharge (DoD) are powerful approaches that promote planar Li growth, with the advantageous consequences of improving the cycle life and safety of Li–S cells.

### **Concluding remarks**

Li has long been researched as the 'Holy Grail' metal anode for rechargeable batteries, with the potential to boost the specific energy beyond that of any other anode material [41]. Recent developments have shown that the special Li surface chemistry in LiSBs has the potential to effectively address the two major challenges of poor CE and dendrite growth. The implementation of protective coatings, electrolyte additives and optimal electrolyte formulations, as well as advanced cell engineering approaches, has demonstrated impressive improvements in Li–S performance, which are primarily caused by the promotion of a more planar Li growth morphology. With the support of *operando* studies to deepen our understanding of the Li anode electrochemistry, many further improvements are expected in the coming years, with the prospect of making the LiSB the leading high-energy battery technology in the market.

### **Acknowledgments**

Funding from the Faraday Institution LiSTAR programme (EP/S003053/1, Grant FIRG014) is gratefully acknowledged and NGA also thanks the EPSRC for an early career fellowship (EP/N024303/1).

### **6. Solid-state Li–S batteries**

## *Zachary L Brown*1,2 *and Mauro Pasta*1,2

1 Department of Materials, University of Oxford, Oxford OX1 3PH, United Kingdom

2 The Faraday Institution, Quad One, Harwell Campus, Didcot OX11 0RA, United Kingdom

### **Status**

The cycle life of LiSBs is severely limited by the susceptibility of the S cathode to generating soluble PS species upon discharge and the subsequent reactions of these PSs with the Li metal anode. Solid-state electrolytes have the capability to reduce PS solubility and protect the Li metal anode from reactions detrimental to performance and safety. Therefore, developing an all-solid-state LiSB (ASSLSB) is desirable as it has the potential to enhance cycle life and safety.

A poly(ethylene-oxide) (PEO)-based ASSLSB was reported in 1986 by DeGott, operating at 70 *◦*C [50]. Today, PEO electrolytes for ASSLSBs are still heavily investigated with research primarily directed towards increasing the ionic conductivity of polymer electrolytes, especially at room temperature [51]. Developments in glassy and ceramic solid electrolytes, both oxide- and sulfide-based, have created new research avenues that have become especially popular over the last decade [51]. These electrolytes are promising as they offer higher ionic conductivities at room temperature; however, mechanical and chemical limitations still inhibit their commercialisation in ASSLSBs. Furthermore, in an attempt to reach synergy, there have been several investigations into hybrid polymer–ceramic electrolytes [51].

Critical metrics for LiSBs have been outlined in a recent report to realise the theoretical energy density for this emerging technology [22]. Of these critical metrics, the E/C ratio is of particular importance to developing commercial solid-state electrolyte technology, defined as the amount of electrolyte used per unit of discharge capacity delivered in a cell. In other words, the E/C ratio represents the amount of excess electrolyte in the cell. Figure 7 plots the solid electrolyte volume/capacity ratio versus solid electrolyte thickness for polymer, oxide, and sulfide electrolyte systems. The E/C ratio was extracted from data reported in a thorough statistical analysis of ASSLSB literature by Sun *et al* [51]. Note that expressing E/C in units of both *µ*l mA h*−*1 and g A h*−*1 is ideal, but due to data availability, only *µ*l mA h*−*1 is plotted. Nonetheless, *µ*l mA h*−*1 acts as a rough guide for highlighting investigations performed under practical conditions. In general, most systems investigated do not achieve the critical metric of <5 *µ*l mA h*−*1 , with a few exceptions, especially when a thin solid electrolyte is used.

#### **Current and future challenges**

An example of an ASSLSB is illustrated in figure 8. By convention, the anode is a layer of Li metal on a Cu current collector. The cathode is S mixed with solid electrolyte and C on an Al current collector. The anode and cathode are separated by the solid electrolyte.

Solid polymer electrolytes are easily processed into a thin layer, as evidenced by the data points for polymers all falling below 200 *µ*m. However, likely due to their poor ionic conductivity (<10*−*4 S cm*−*1 at room temperature [52]), many polymer electrolytes fail to reach the critical metric. Improving the ionic conductivity of polymers for LiSBs is crucial for feasible operation at room temperature. Further, as for typical liquid electrolytes, solid polymer electrolytes also have some PS solubility and therefore are susceptible to the PS shuttle phenomenon [51]. Research in hybrid electrolytes can counteract these challenges, as discussed in the next section.

Reports on ceramic oxide solid electrolytes for ASSLSBs are not common, as evidenced by the single data point in figure 7. Limited by their rigid nature, the interface wetting of these ceramics is poor, leading to investigations that use them in combination with liquid electrolytes to enable wetting, which is not covered in this report. It is worth noting that recent work in developing 3D bilayer solid-state electrolyte architecture is a promising solution for improving electrode–electrolyte contact [53]. Moreover, preparing thin oxide solid electrolytes with high density has been a challenge, requiring complex processing methods, to achieve ionic conductivities of *∼*10*−*3 S cm*−*1 at room temperature [52].

A few investigations that employed sulfide solid electrolytes were able to achieve an acceptable metric in the critical region. The ionic conductivity of sulfide electrolytes is ideal, achieving *∼*10*−*2 S cm*−*1 at room temperature [52]. However, the narrow electrochemical stability window of sulfide solid electrolytes limits their implementation. For example, the interfacial reactivity of sulfide solid electrolytes with Li has motivated researchers to adopt alloy anodes, such as Li–In, to decrease cell energy density. Further, their ability to generate toxic H2S upon exposure to water severely limits their processing capability in an ambient environment. Developing protective surface chemistry is crucial for enabling long cycling performance and practical processing methods.

![](_page_17_Figure_3.jpeg)

![](_page_17_Figure_4.jpeg)

![](_page_17_Figure_5.jpeg)

### **Advances in science and technology to meet challenges**

Promising results in improving ionic conductivity have been observed by blending ceramic oxide solid electrolytes into polymer electrolytes. One of these studies employed a PEO–Li0.33La0.557TiO3 hybrid electrolyte, achieving an ionic conductivity of 2 *×* 10*−*4 S cm*−*1 at room temperature, with 50 cycles of *∼*400 mA h g*−*1 at a current density of *∼*0.1 mA cm*−*2 [54]. The other study employed a hybrid PEO electrolyte containing ionic-liquid-grafted oxide nanoparticles (e.g. IL@ZrO2) to achieve cycling performance of 80 cycles of *∼*600 mA h g*−*1 , at 37 *◦*C [55]. These efforts achieved acceptable values of 2.8 *µ*l mA h*−*1 and 3.5 *µ*l mA h*−*1 , respectively, supporting the pursuit of hybrid polymer electrolytes to enable practical ASSLSBs.

There is one report that employed a PEO–[Al2O3-coated Li1.4Al0.4Ti1.6(PO4)3 (LATP)]–PEO sandwich in an ASSLSB; however, the LATP layer was relatively thick (500 *µ*m), contributing to the high metric value of *∼*75 *µ*l mA h*−*1 [56]. These cells achieved discharge capacities of *∼*823 mA h g*−*1 for 100 cycles at 0.13 mA cm*−*2 (60 *◦*C). Alternatively, using a ceramic solid electrolyte to protect the Li metal anode, while employing a liquid electrolyte for the cathode, is a promising avenue for research into hybrid solid–liquid electrolytes, with a recent report adopting a solid electrolyte layer of Li7La3Zr2O12 [57].

Interesting examples are those with relatively thick electrolytes of 430 *µ*m (70Li2S:30P2S5 [58]) and 585 *µ*m (Li10GeP2S12 + Li3PS4 [59]). The 70Li2S:30P2S5 electrolyte cells achieved *∼*560 mA h g*−*1 room temperature discharge capacities, with an alloy anode (Li4.4Si) for six cycles at 0.16 mA cm*−*2 . Similarly, the Li10GeP2S12 + Li3PS4 electrolyte achieved a high discharge capacity of up to 823 mA h g*−*1 at 60 *◦*C with a

SeS2 cathode for ten cycles at 0.46 mA cm*−*2 . Another report employed a thin solid electrolyte (100 *µ*m) of 75Li2S:25P2S5 in a Kevlar fibre scaffold to achieve metrics of 3–3.5 *µ*l mA h*−*1 [60]. With a Li2S–LiIvapour-grown carbon fibre cathode, these cells achieved room-temperature discharge capacities of *∼*750 mA h g*−*1 for 20 cycles at 0.32 mA cm*−*2 , and *∼*450 mA h g*−*1 for 20 cycles at 0.64 mA cm*−*2 . Finally, it is worth noting that recent work from Samsung has demonstrated that argyrodite solid sulfide electrolytes can be handled in a dry room (dew point below *−*50 *◦*C) to successfully assemble all-solid-state batteries with high energy density [61].

### **Concluding remarks**

In conclusion, there is significant opportunity to contribute to the development of ASSLSBs. The limitations of polymers, oxides, and sulfide solid electrolytes were discussed, and according to the critical metric evaluated here, many investigations into ASSLSBs have had an undesirable excess of electrolyte in the cell. Interestingly, studies that achieve the critical metric do so by employing hybrid polymer and sulfide electrolytes, ideally thin. This observation suggests that these avenues of research are important for pursuing ASSLSBs in the future; however, an evaluation encompassing all critical metrics is necessary to assert these conclusions. As outlined by Sun *et al* [51], developing a solid-state electrolyte that mechanically minimises dendrite formation, eliminates the PS shuttle, is chemically stable with electrodes and the ambient environment, is easily processable, and possesses high ionic conductivity over a wide temperature window will enable future practical ASSLSBs.

## **Acknowledgments**

The authors would like to acknowledge the financial support of the ISCF Faraday Challenge project LiSTAR (FIRG014), SOLBAT (FIRG007), and the Henry Royce Institute (through UK Engineering and Physical Science Research Council grant EP/R010145/1) for capital equipment.

### **7. Mechanistic studies of Li–S electrolyte**

#### *Liam Furness*1,2 *and Nuria Garcia-Araez*1,2

1 Chemistry Department, University of Southampton, Southampton SO17 1BJ, United Kingdom

2 The Faraday Institution, Quad One, Harwell Campus, Didcot OX11 0RA, United Kingdom

#### **Status**

Understanding the mechanism of Li–S cells is crucial to identify and solve the main bottlenecks in battery performance. The electrochemical reduction of S to Li2S is a complex, multi-electron reaction:

$$\mathrm{S_{8}+16\,L i^{+}+16\,e^{-}\to L i_{2}S.}$$

It was realised early on that the mechanism involves several steps in which a myriad of soluble PS reaction intermediates are formed [62]. The quantification of the saturation concentration of PS species was identified as a crucial parameter affecting battery performance. More recently, this concept has been developed further via the incorporation of the saturation solubility data in a phase diagram that enabled the prediction of the equilibrium discharge profile of LiSBs as a function of the E/S ratio [63].

The formation of PS species is advantageous because they facilitate the electrochemical reactions at the S electrode. Through tuning of the properties of the electrolyte, PS chemical reactions are enhanced, which then improves the kinetics of the S reduction to Li2S (figure 9) [64]. Similarly, PS chemical reactions also promote the oxidation of Li2S to S [65].

However, the formation of PSs is also problematic because they cause the so-called 'PS shuttle' [48]. PS species, formed at the S electrode, can travel to the Li electrode, where they can be reduced to Li2S or soluble shorter-chain PSs via a chemical reaction that consumes Li active material. The shorter-chain PSs can travel back to the S electrode, and get further reduced (on discharge) or reoxidised (on charge). Consequently, PS shuttling between the two electrodes decreases the discharge capacity, hampers the rechargeability (by increasing the charge capacity) and consumes active Li [48].

Major improvements in the understanding of the LiSB mechanism have been achieved in recent years, with a particular emphasis on understanding how the properties of the electrolyte formulation influence the formation of PS species, which in turn, critically affects the LiSB performance. With recent advances in powerful *operando* analytical techniques, an even faster development is expected in the coming years.

#### **Current and future challenges**

One of the biggest challenges in the development of high-performance LiSBs is that the properties of the electrolyte have to be tuned to meet conflicting requirements. While the formation of PSs facilitates the electrochemical reactions at the S electrode, the parasitic reaction of PSs at the Li electrode is detrimental to battery performance.

The development of electrolytes with very low PS solubility has been shown to be an effective approach to prevent the deleterious PS shuttle. By using a highly concentrated electrolyte ('solvent-in-salt'), Armand and coworkers demonstrated major improvements in the rechargeability and cycle life of LiSBs [66]. However, although high capacities could be obtained at C-rates of C/5, a significant decrease in the discharge capacity was reported at higher C-rates. Given the very high viscosity of the 'solvent-in-salt' electrolytes, the decrease of capacity as the C-rate increases is not surprising.

Indeed, the rate of transport of PSs to the S electrode has been shown to be the main limiting factor determining the achievable practical capacities in Li–S cells [67, 68]. Commercial, high-energy Li-S cells pouch cells were fully discharged at a high C-rate of 1C and, immediately after, a lower C-rate of C/5 was applied, which retrieved an extra capacity [67]. The additional capacity achieved at lower C-rates is a result of the lower rate of mass transport of PSs required by the application of a lower current, which delays the time at which the concentration of PSs near the electrode surface drops near to zero. The issue of mass transport limitation was later corroborated by Gaberšˇcek and coworkers, who showed that addition of PSs to the electrolyte produced an additional discharge capacity (figure 10) [68]. These findings rule out the hypothesis that the end of discharge is induced by the passivation of the S electrode by deposition of Li2S on the conductive carbon additive. However, more recent work suggests that the limiting rate of mass transport of PSs takes place within the electrode, rather than within the separator, and it is aggravated by the deposition of Li2S blocking the electrolyte channels and increasing the tortuosity [69].

#### **Advances in science and technology to meet challenges**

While the suppression of the deleterious PS shuttle effect by decreasing the solubility and mass transport rate of PSs is effective, it necessarily comes at the price of decreasing the rate capability of the LiSBs. Alternatively,

![](_page_20_Figure_3.jpeg)

![](_page_20_Figure_4.jpeg)

![](_page_20_Figure_5.jpeg)

a more advantageous approach is the suppression of the reaction between PS species and the Li metal anode. While 'solvent-in-salt' approaches have, again, been very successful at inducing a better passivation of the Li electrode (as shown by the drastic improvement in the CE associated with Li plating/stripping reactions) [66], the suppression of the parasitic reaction of PSs with Li still requires significant improvement and it has been identified as one of the main bottlenecks of LiSB development.

A major breakthrough in LiSBs has been the discovery of electrolyte additives (e.g. LiNO3) that are able to effectively passivate the Li electrode and suppress the reaction with PSs [42]. The use of additives that form a protective coating on the Li electrode brings the key advantage of enabling a high solubility and rate of transport of PSs, which is required for fast S electrode reactions and high rate of performance, but without compromising the rechargeability or inducing the consumption of the Li active material associated with the PS shuttle effect. The combination of electrolyte additives and other Li protection approaches (e.g. coatings) enables a much wider choice of electrolytes and opens the opportunity to develop LiSBs capable of delivering high capacity at high C-rates and with high rechargeability and long cycle life. The identification of the highly detrimental role that some of the products of electrolyte degradation have on battery performance [42] is another important stepping stone in the development of LiSBs and should be followed up with further work on electrolyte development [70].

The variety of choice also brings the challenge of the difficulty of identifying the optimal electrolyte formulations producing high performance, and to guide the selection, a deeper understanding of the

mechanism is essential. Advances in the development of *operando* analytical techniques have been (and will continue to be) particularly important in LiSB research, where the complexity of the various PS (electro)chemical reactions cannot be inferred reliably from *ex situ* measurements.

### **Concluding remarks**

LiSBs exhibit a complex, multistep mechanism that involves the formation of PS reaction intermediates. PSs are beneficial to battery performance because PS chemical reactions enable and promote the full reduction of S to Li2S and vice versa. However, the transport of PSs away from the S electrode to the Li electrode is detrimental—first, because PSs are needed for the S electrode reactions, but more importantly, because PSs react with Li, thus consuming active Li, decreasing the discharge capacity and drastically increasing the capacity required to fully charge the battery as PSs continue to shuttle between the two electrodes. The development of an efficient Li protection to suppress the reaction of PSs with Li has been identified as the most promising approach to develop high-performance LiSBs, which in turn enables wide flexibility in the choice of electrolytes. The development of *operando* analytical techniques has been identified as crucial to guiding such complex electrolyte development.

## **Acknowledgments**

Funding from the Faraday Institution LiSTAR programme (EP/S003053/1, Grant FIRG014) is gratefully acknowledged and NGA also thanks the EPSRC for an early career fellowship (EP/N024303/1).

## **8. Role of Redox Mediators in sulfur electrodes**

#### *Alexander J Kibler*1,2 *, Darren A Walsh*1,2 *and Lee R Johnson*1,2

1 Nottingham Applied Materials and Interfaces (NAMI) Group, The GSK Carbon Neutral Laboratories for Sustainable Chemistry, University of Nottingham, Jubilee Campus, Nottingham NG7 2TU, United Kingdom

2 The Faraday Institution, Quad One, Harwell Campus, Didcot OX11 0RA, United Kingdom

#### **Status**

A major challenge preventing the commercial uptake of LiSBs is the effective use of positive electrodes containing a large amount of the active component (S8 or its discharge product Li2S). It has been recognised that S loadings >5 mg cm–2 and C content <5 wt% are required to reach specific capacities competitive with those of conventional Li-ion technologies [22]. However, such systems are operationally challenging and raise several problems, including slower redox kinetics due to limited C surface area and passivation by insulating S, and precipitation of electrically isolated active material away from the electrode, causing irreversible capacity fade.

A recently developed strategy to combat these issues is to use RMs. RMs are homogeneous, redox-active, electrolyte additives that transfer electrons between the electrode surface and bulk material. The principle of operation is shown in (figure 11(a)) for the discharge of a positive electrode with a high S8 content. The RMs are first reduced at the electrode surface and then diffuse to and reduce the S8 to long-chain PSs. The oxidised RMs then diffuse back to the electrode surface where they are reduced, thus beginning the cycle again. The same principle can also be applied in reverse for the oxidation of Li2S during charge (figure 11(b)). The introduction of RMs provides additional electrochemical pathways that can accelerate the electron transfer kinetics and thus improve the performance, resulting in cells with higher energy densities [71], lower overpotentials [72], higher cycling stability [73] and better rate performance [74] than in RM-free systems.

For example, Aurbach first demonstrated the use of decamethylferrocene RMs to activate Li2S in LiSBs in 2014, significantly lowering the overpotential needed to charge the cell [73]. Kim *et al* [71] then showed that cobaltocene increased the discharge capacity of an 80 wt% S cathode, which provided limited capacity in the absence of the RM. Subsequently, molecules such as polyaromatic hydrocarbons [75], polyoxometalates [76], quinones [74] and viologens [77] have also been used as RMs for S-based systems. Alternatively, organosulfide-based RMs have been used to react with PSs to form organopolysulfides, thus changing the reduction pathway to produce LiSCH3 as the major discharge product, leading to significant increases in capacity and CE compared to systems based on Li2S [74, 77].

### **Current and future challenges**

RMs are currently designed to activate one of three processes: the reduction of a S8 cathode in a charged cell, the oxidation of a Li2S cathode in a discharged cell, or the reduction of PSs to Li2S. This conceptual simplicity belies the complexity of the cell chemistry and the role of the RM. The mechanism of charge and discharge within the cell is a complex mixture of multiple chemical and electrochemical processes, leading to several possible pathways and many different species coexisting at every DoD/charge. A nuanced understanding of the reaction pathways and the rate-determining step, under different cycling conditions, will be needed to develop high-performance RMs. These considerations will be very different depending on the target application of the battery: that is, high energy or high rate, and the state of discharge.

A cell containing RMs offers new opportunities but also new challenges. For example, similar to PSs, RMs will undergo shuttling effects, as they will traverse the separator during operation. As RMs will be able to reach and undergo redox reactions at the Li negative electrode, their use will contribute to self-discharge and Li corrosion. This is particularly problematic for organosulfide-based mediators, which constitute a large fraction of the electrolyte, and can react chemically with metallic Li to form ionically passivating Li organosulfides [78]. Current Li–S cells are not designed for use with RMs. The inclusion of RMs should allow battery chemists to realise cells with ultra-high S loading and new low-weight C designs that minimise inactive component mass. Such considerations will extend to all aspects of cell design.

#### **Advances in science and technology to meet challenges**

Understanding RM operation and design is critical. Here we benefit from existing research into RMs for dye-sensitised solar cells [79], redox flow batteries [80], and Li–air batteries [81], which offer a rich source of RM chemistry. The present generation of RMs have been designed to target a specific reaction during charge or discharge. Molecules that contain multiple redox couples could be used to facilitate several bottlenecks in both charge and discharge if their redox potentials can be suitably tailored. In addition, RMs that can undergo multiple electron transfers may bypass intermediates in the S redox pathway, effectively catalysing

![](_page_23_Figure_3.jpeg)

the reaction. Heterogeneous catalysis is an established approach in the development of LiSBs but homogenous catalysts are less well developed. RMs could double as both redox centres and homogeneous catalysts able to bind PS intermediates. The interplay between the RM and the electrolyte should be investigated in further detail. By tailoring both the RM and the electrolyte, higher solubility and larger diffusion coefficients can be obtained, leading to lower E/S ratios and higher C-rates.

To date, the field has focussed on the development of separators that inhibit PS shuttling to Li metal [82]. New systems must be developed that are able to limit the transport of RMs from the positive electrode to the negative electrode. For example, size-exclusion membranes that allow transport of Li+ while blocking relatively large RMs can be envisaged. More intricate solutions could include charge exclusion or exploitation of a specific functionality of the RMs. LiSBs may also benefit from advances in the development of solid-state separators for Li electrodes, which would effectively eliminate interaction between the electrolyte and Li metal. However, recent studies have shown that this results in the formation of an unwanted interphase at the solid separator/catholyte interface, which must also be understood [83].

Multiscale models of Li–S cells should be extended to include the role of RMs and evaluated against systematic cycling studies to understand the impact of RMs on performance-limiting processes, particularly at high C-rates and at lower E/S ratios. This will undoubtedly yield opportunities for innovation in cell design and chemistry in, for example, optimisation of the C-electrode architecture, which is not currently tailored for use with RMs.

#### **Concluding remarks**

The use of RMs in LiSBs promises much for the improvement of LiSB performance. On a molecular scale, the design of new RMs will benefit from stricter adherence to redox targeting principles and creative design strategies for targeting multiple redox processes within cells. Needless to say, the viability of RMs as performance enhancers will rely heavily on progress in the design of separators and electrode protection strategies to yield cells with good cycling stability and low capacity fade. However, success offers the tantalising possibility of reducing C and electrolyte loading, accessing more of the theoretical capacity of Li–S cells (1675 mA h g–1) while simultaneously increasing the rate performance.

## **Acknowledgments**

L R J gratefully acknowledges support from the SUPERGEN program and the EPSRC (EP/S001611/1). D A W, L R J, and A K are indebted to the University of Nottingham's Beacon in Propulsion Futures and the Faraday Institution LiSTAR programme (FIRG014).

## **9. Trapping lithium polysulfide species**

#### *Conrad Holc*1,3 *, Graham N Newton*1,3 *and Neil R Champness*2,3

1 Nottingham Applied Materials and Interfaces (NAMI) Group, The GSK Carbon Neutral Laboratories for Sustainable Chemistry, University of Nottingham, Nottingham NG7 2RD, United Kingdom

2 School of Chemistry, University of Birmingham, Edgbaston, Birmingham B15 2TT, United Kingdom

3 The Faraday Institution, Quad One, Harwell Campus, Didcot OX11 0RA, United Kingdom

### **Status**

It is widely acknowledged that LiPS species must be contained within the cathode matrix in Li–S cells. These LiPS intermediates form during discharge and charge in Li–S cells and are highly soluble in the ether-based electrolytes used in the batteries. The high solubility results in diffusion of PSs through the battery and is detrimental for a number of reasons. Notably, PSs diffuse and migrate to the Li anode and are reduced to Li2S. This is known as the shuttle effect and is a form of self-discharge. As a result, the electrically insulating Li2S deposits passivate the Li anode surface and increase the overpotential required for Li dissolution/plating, reducing the practical energy density of the cell. It is also possible for Li2S deposits to form within the separator, rendering recovery on charge difficult and again leading to an irreversible loss of capacity. Trapping LiPSs is key to increasing both capacity retention and the lifetime of LiSBs.

Numerous strategies have been developed to confine LiPSs, either within the cathode itself or by introducing an interlayer between the cathode and separator. LiPSs can be trapped by physical confinement using microporous cathode/interlayer architectures, which create a tortuous and lengthy diffusion path to the anode (figure 12(a)), or by chemical adsorption through favourable interactions with functional groups or additives on the cathode or interlayer surface (figures 12(b) and (c)) [25, 84, 85]. The latter is considered to be more effective at confining LiPSs, but these strategies can be, and often are, combined. For example, microporous carbons can be functionalised with heteroatoms such as N and O, increasing the polarity of the carbon surface and aiding LiPS adsorption [86]. Metal-organic frameworks (MOFs) [87] and transition metal-based additives, e.g. metal oxides and sulfides [88, 89], have been used as host matrices for S/LiPSs in cathodes and on interlayers to adsorb LiPSs [87]. These additives often not only chemically adsorb the polar LiPSs, but can also catalyse their reduction to Li2S within the cathode, increasing discharge capacities and attainable C-rates [90].

#### **Current and future challenges**

Here we focus on the challenges involved in LiPS chemisorption strategies—approaches that are anticipated to provide significant improvements to battery performance.

The introduction of additives that employ chemisorption strategies will lead to an increase in the mass of the battery, consequently lowering energy density. Therefore, it is important that the additives do not contribute a significant percentage of the battery mass. This is unlikely to be problematic for heteroatom-functionalised carbons, as carbon is typically used to improve the conductivity of S cathodes and the heteroatoms employed are light. However, transition metal-based additives could increase the battery mass significantly unless used sparingly. Likewise, interlayers should be lightweight and two-dimensional (2D) materials with large surface areas will minimise the mass added to the cathode.

In order to trap LiPSs, the LiPS-additive interaction must clearly be favourable. However, particularly strong bonding may result in irreversible LiPS adsorption to the additive, effectively inactivating S in a manner analogous to the formation of Li2S on the anode. Furthermore, such a process would prevent the additive from adsorbing LiPSs on subsequent cycles. This is particularly important for interlayers, since a buildup of LiPSs on the surface would impede the Li+ ion flow through the battery. Ideally, optimised transient LiPS adsorption is achieved, which is neither too weak nor too strong, to enable the reduction of LiPSs to Li2S.
