Repository: spackman/zbinfigs

# zbinfigs

## Overview
zbinfigs is a python code designed to facilitate classification of scholarly articles stored in zotero collections. 
The code input is a .csv exported from a zotero collection. The code allows for several options:  
  1. Organize and compile .pdfs
  2. Extract images to summary .pdf
  3. Read annotations
  4. Train and test classifier

# export the collection .pdfs to a common folder
collection.export_pdfs_to_folder(folder_name="mypdfs")

```
**Figure Extraction**  
This is the slowest step and should be parallelized if possible.
```python
import zbinfigs as zbf
import sys

File: examples/mypdfs/H4KJMJGL/H4KJMJGL.md (part 3 of 6)
### **ROADMAP • OPEN ACCESS**
Additives that both adsorb LiPSs and catalyse the reactions of LiPSs to Li2S (discharge) and S (charge) will be particularly advantageous. Such systems will tolerate higher LiPS concentrations while still suppressing the shuttle effect, thus enabling the battery to operate high-power devices requiring high C-rates.

If LiSBs are to be commercially viable, they must be produced on a mass scale and as pouch cells, rather than coin cells, which many studies use to assess performance. Easy fabrication of the battery components on such scales must be achieved. Therefore, the manufacturing process of cathodes and interlayers incorporating additives should be considered even at the laboratory scale to avoid convoluted syntheses.

#### **Advances in science and technology to meet challenges**

Here, we give two recent examples that demonstrate how these challenges can be addressed by employing LiPS-confining additives within the cathode and as an interlayer.

![](_page_26_Figure_3.jpeg)

An approach using a doped C nanomaterial has been described by Wang *et al* [91]. VS4 was grown on N-doped CNTs within a cathode (figure 13(a)). The VS4-doped nanotubes (VS@NTs) afforded superior LiPS adsorption compared to the bare nanotubes and were able to catalyse the redox processes. When cycled at 0.2 C, the VS@NT cathodes maintained a capacity of 1100 mA h g*−*1 for 200 cycles, while the bare nanotubes retained only 43% of their initial capacity, suggesting that the shuttle effect was suppressed significantly. Furthermore, the authors calculated the specific energy of the battery (mass of the cathode, electrolyte, separator and Li anode) to be 243 W h kg*−*1 , which compared favourably to cathodes utilising heteroatom-doped carbons with specific energies ranging from 65 to 210 W h kg*−*1 , clearly demonstrating the benefit of materials that chemisorb LiPSs and catalyse their reduction.

diffusion of Li+ ions (blue circles) from/to the Li anode during cycling.

An alternative approach using a purely transition metal-based additive consists of an interlayer of 30 *µ*m of MoS2 deposited on a Celgard separator that significantly reduces the diffusion of LiPSs across the separator [92]. Self-discharge of cells at open-circuit voltage was much slower than cells without the interlayer, maintaining a voltage of >2.33 V for over 10 d compared to only 4 d for cells without the interlayer. Furthermore, discharge capacities were greater as S conversion was more efficient. Crucially, the thin layer of MoS2 was equivalent to 1% of the cathode mass, so did not significantly decrease the energy density of the battery.

The synthesis of the interlayer involves a few simple steps (figure 13(b)). Thin nanoflakes of MoS2 are exfoliated by sonication and then injected close to the interface of a water–hexane mixture, forming a self-assembled layer. A Celgard separator is placed at the interface and MoS2 is deposited on its surface, and this can be repeated to deposit multiple layers. This is readily scalable, and the authors demonstrate this by coating a 72 cm2 sheet of the separator. Such a process could also be used with other metal-based additives that aggregate at such interfaces.

![](_page_27_Figure_3.jpeg)

**Figure 13.** Examples of synthetic methods used to incorporate LiPS-confining additives to cathodes and interlayers. (a) Carbons can be functionalised with heteroatoms or metal-based additives via hydrothermal syntheses. The C substrate (black particles) is mixed with the additive or its precursors (red circles) and heated in an autoclave. The functionalised C can then be mixed or impregnated with S (yellow circles) to form a S-composite cathode (top right). (b) Ordered layers of metal-based additives (purple particles) can be deposited on polymer-based separators (grey disc). Nanoparticles of the metal-based additive are introduced to the interface between water and a hydrocarbon solvent, where they form an ordered layer. The nanoparticles are then deposited onto a separator placed at the interface, which can then be removed and used in a battery.

### **Concluding remarks**

Confining LiPSs to the cathode and suppressing the shuttle effect is paramount to the development of high-energy-density and long-cycle-life LiSBs. Achieving LiPS confinement will likely require the use of several strategies working in tandem, both physical and chemical. The latter have been shown to be particularly effective and thus efforts have been focussed on developing materials capable of effective chemisorption. This can be achieved by using heteroatom-doped carbons or metal-based compounds within the cathode or as the interlayer. The metal-based compounds are particularly effective and additionally have the potential to catalyse LiPS redox processes. Within the cathode, high-surface-area carbons doped with heteroatoms and nanoparticles of metal-based compounds will be required to adsorb LiPSs and catalyse their reduction to Li2S. Interlayers must bind LiPSs, while not becoming blocked by a buildup of Li2S on their surface to maintain Li+ ion diffusion. Furthermore, manufacture of these cathode architectures and interlayers must be possible on an industrial scale.

## **Acknowledgments**

The authors thank the Faraday Institution LiSTAR programme (EP/S003053/1, FIRG014) and NRC acknowledges the UK Engineering and Physical Sciences Research Council (EP/S002995/1) for financial support.

### **10. Li–S specific separators**

*Foivos Markoulidis*1,2 *, Carol Crean*1,2 *and Robert C T Slade*1,2

1 Department of Chemistry, University of Surrey, Guilford GU2 7XH, United Kingdom

2 The Faraday Institution, Quad One, Harwell Campus, Didcot OX11 0RA, United Kingdom

#### **Status**

The separator is a key component in LiSBs but often receives less attention than other features. LIB separators are membrane-like layers that provide electronic insulation between the anode and the cathode, while facilitating ionic conductivity across the cell and remaining impervious to coarse cathode nanostructures or the uncontrollable growth of Li dendrites on the anode. Nonpuncture avoids the creation of a short circuit and the resulting thermal runaway caused by ensuing exothermic reactions [93], making the separator a critical safety factor within a battery [94]. Another important physical parameter is porosity, which enables electrolyte wettability as well as unhindered transport of Li-based, solvated ionic species of the electrolyte across the cell and through the membrane itself. The utilisation of reactive and acidic electrolytes, elevated cell operating temperatures and high cyclic loadings makes it important for separator materials to be thermally and chemically stable throughout the battery's shelf life [95].

Separator materials include nonwoven blends, ceramics and polymers. Polymer separators are among the most commercialised materials, with thicknesses in the range 14–50 *µ*m, and include PP, polyethylene (PE), polytetrafluoroethylene or layered combinations. An example is the PP/PE/PP trilayer, which enables better thermal shutdown of the cell. This is designed to have higher glass transition temperature at the outer layers (thus maintaining electronic insulation), allowing flow of the inner layer (with lower *T*g) that then blocks passage of Li ions and hampers cell shorting. Nonwoven blends as separator materials are viewed as promising options. They include liquid crystalline polyester, aromatic polyamide or cellulosic materials [96]; their main advantages are high temperature stability and lower shrinkage when compared to polymer-based types. A recognised baseline requirement is presented in table 1, along with the design targets for LIB separators. The established target profile is useful in providing a benchmark that will require further adaptation or modification, together with novel material development, to meet the associated challenges of the LiSB chemistry [95].

#### **Current and future challenges**

Separators can play a broader role in meeting the challenges of LiSB development. An important physical challenge in separator development is to maintain the final material's impact on cell-level performance by maintaining its gravimetric efficiency on a par with existing commercial separators. This necessitates consideration of the separator's final density, which depends on the membrane mass, porosity and thickness. The LiPS shuttle effect is the main challenge that a Li–S specific separator should address. It is characterised by the generation of soluble intermediates, leads to irreversible loss of cathode active material and increases the anode–electrolyte interfacial resistivity. At cell level, the shuttle effect lowers CE, increases capacity fade and reduces cycle life. This happens because PS species travel unhindered through pristine membrane separators like the aforementioned polyolefin examples, reacting adversely with the Li metal and forming insoluble sulfide species (Li2S or Li2S2) on the surface of the anode [97].

#### **Advances in science and technology to meet challenges**

The shuttle effect can be hindered using two major approaches for PS trapping: (a) development of novel materials and/or modification of existing separators, or (b) the incorporation of an additional interlayer between either the anode or cathode and the separator. It is key for both strategies to employ materials that inhibit the shuttle effect either via entrapment of PSs within a porous nanostructure (physisorption) or via adsorption of LiPS through chemical interactions, e.g. between PSs and transition metal oxides (chemisorption). Novel separator materials are subdivided based on the modification methodology, namely: organic polymer-based, inorganic carbons and oxides, and finally MOFs [97].

Organic polymers are employed as interlayers, boosting reversible electrochemical reactions, acting as an effective physical barrier over the separator, while polymer functionalities allow for chemical bonding with PSs. An example is Nafion, which is ionically conducting due to an internal structure functionalised with sulfonate groups (–SO3 *−*) that allow selective Li+-cation diffusion while blocking PS anion diffusion. Electronically conductive polymers such as protonated forms of polypyrrole or polyaniline (PANI) can utilise their protons as links to PS species via hydrogen bonding; the resulting polymer uses that absorption effect, acting as an inhibiting polymeric interlayer that effectively shuts down LiPS diffusion during cell cycling [97–100].

**Table 1.** Li-ion battery separator properties adapted from the United States Advanced Battery Consortium LLC (USABC) specifications. Key properties and targets reprinted from [95], © 2019, with permission from Elsevier.

| Property | Target |
| --- | --- |
| Thickness (µm) | ⩽25 |
| Average pore size (µm) | ⩽1 |
| Puncture strength | >300 g/25.4 µm |
| Wettability | Fully wet in standard organic electrolytes |
| Chemical stability | Stable >10 years |
| Thermal stability | <5% shrinkage after 1 h @ 90 ◦C |
| Selling price (USD m−2 ) | ⩽1 |

![](_page_29_Figure_5.jpeg)

Inorganic, carbon-based, coated separators are also good barriers, physically hindering the free diffusion of PSs while boosting electron transport into/out of the active material matrix. Carbon blacks (e.g. as seen in figure 15) and, more prominently, porous activated carbons have been shown to absorb soluble LiPS species but desorption is possible during protracted charge/discharge cycling. The oxygen-rich functionalities of GO sheets have dual benefits of (a) ion-hopping charge mechanisms for Li cations and (b) repulsive electrostatic interactions that block diffusion of anionic species such as PSs and S*n* 2*−*, making GO a good candidate for a shuttle effect barrier. CNTs and nanofibres make for even more efficient physical barriers, due to their nanostructured and networked three-dimensionality and their potential for creating mat-like structures [85, 97, 100, 101]. An enhanced approach of a shuttle-suppressing interlayer is shown in figure 14, in which a combination of polymeric membranes is employed: one membrane is functionalised with carboxylic acid (–COOH) groups, and then grafted with PANI. The second membrane in the illustration is a layer of conventional PE separator material. A comparison of capacitive performance shows that coating the separator with carbon black has clear capacitive and cyclic advantages at cell level [98].

Inorganic metal oxides, such as V or Al oxides, employ chemical reaction and bonding mechanisms to anchor the diffusing PSs and have been proposed as functional modifications for separators. MOFs are one-dimensional (1D), 2D or 3D compounds, forming a topical class of materials with high porosity that consists of organic ligands and metallic clusters. The MOF pore size/structure is controlled depending on the coordination modes of the metal centres and the type of chosen ligand. MOFs are highly tailorable when it comes to their dimensions and resulting porosities and have been used as host networks for diffusing PSs as part of functionalised separators that when combined with GO can act as selective ionic sieves towards soluble LiPS species [97].

Overcoming or avoiding complex modifications of the separator is a major challenge and facile routes that enhance the performance of a LiSB have therefore been proposed. An example is incorporation of a bifunctional, microporous C-based paper interlayer, placed between the cathode and separator. Such an

![](_page_30_Figure_3.jpeg)

![](_page_30_Figure_4.jpeg)

interlayer reveals a reduction of the internal charge-transfer resistance by about 79% and provides enhanced contact with the cathode via electron pathways through the insulating S/Li2S. It further accommodates and localises the migrating PSs via absorption, due to the similar dimensions of the interlayer pores and the PS ions [85]. Furthermore, interesting separator examples include a 3D, cross-linked PP/silica nanofilament/polydopamine network with abundant O, N and Si–O groups. Such polar functionalities have been proven to suppress LiPS shuttling and hinder Li dendrite growth, even at high C-rates [102].

### **Concluding remarks**

Key battery performance indicators including specific capacity, cyclic stability, CE and rate performance can be significantly enhanced by employing multifunctional separator materials or suitable combinations of organic polymers, inorganic carbons or metal oxides, and MOFs. Furthermore, bifunctional interlayers between the cathode and separator restrict PS shuttling, reduce the interfacial resistivity between the cathode and separator, and consequently enhance cathode active material utilisation. Similar interlayers, if employed between the anode and separator, could also act as suppressive layers, mitigating against Li dendrite growth, thus stabilising the SEI film on the Li metal anode. Finally, Li–S specific separators have proven to be a critical component in enhancing LiSB performance by addressing current and future battery challenges. The outlined benefits should be further maximised based on the anode utilised, the cathode and the electrolyte, and should be evaluated in relation to their broader impact on total cell mass, lifecycle costs and environmental sustainability.

### **Acknowledgments**

The authors gratefully acknowledge the support received for conducting LiSB research by the Lithium-Sulfur Technology Accelerator (LiSTAR) project, funded by The Faraday Institution (FIRG014).

## **11. First-principles computational material design of electrode materials for Li–S batteries**

#### *Eleftherios I Andritsos*1,2 *and Qiong Cai*1,2

1 Department of Chemical and Process Engineering and Advanced Technology Institute, University of Surrey, Guilford GU2 7XH, United Kingdom

2 The Faraday Institution, Quad One, Harwell Campus, Didcot OX11 0RA, United Kingdom

#### **Status**

First-principles computational studies based on DFT and AIMD have been increasingly employed over the past ten years, alongside experimental research, for understanding PS structures and designing electrode materials as well as providing insights into the interaction/reaction mechanisms of PSs. The advantage of atomic-scale DFT and AIMD simulations is that they provide a means of easy manipulation of physical and chemical structural features, and reveal the effects of specific atomic features on the battery performance.

A lot of DFT-based studies have been done around carbon materials, for which a graphene model (figure 16) or a CNT model is often used to represent different carbon materials including porous carbon, carbon nanofibres, graphene and RGOs, and CNTs. Adsorption energies of PSs in materials with various atomic features, including a single dopant (N, O, S, P, B, F, Cl), co-dopants (N–S, N–P, N–B, B–O), and functional groups (–OH, –COOH, –NH2), are often obtained from DFT calculations to understand the effects of these atomic features on the retention of PSs [103, 104]. DFT studies have also been performed to study the binding energies of PSs on 2D materials (carbon nitride, carbon boride, siligraphene, phosphorene, conductive polymers, MXenes) [105], transition metal carbides (TiC, WC), metal oxides (TiO2*−x*, Fe2O3, MnO2, Co3O4, Al2O3, CaO, CeO2, La2O3, MgO, V2O5), chlorides (TiCl2, ZrCl2), sulfides (CoS3, TiS2, NiS2, VS2, ZrS2, NbS2, MoS2) [106, 107], and MOFs [108]. A strong adsorption energy is considered beneficial for PS trapping. Migration pathways and diffusivity in some of these materials have also been derived from DFT simulations to understand the mobility of PSs [106].

Recent years have witnessed a surge in interest in electrocatalysts as they can improve reaction kinetics and battery performance. Various electrocatalysts have been proposed, with binding and free energies calculated by DFT for sulfides, nitrides (TiN, Fe2N, CoN4), NiCo2(S/Se)4, metal nanoparticles (Ni, Co), and TM–N4–C (TM = Ag, Co, Cu, Fe, Mn, Ru, V, Zn) single-atom electrocatalysts [109, 110]. DFT simulations have not been fully exploited to unravel the reaction mechanisms and the role of electrocatalysts in the transformation of PSs, which hold the key to battery capacity [111].

#### **Current and future challenges**

To achieve comprehensive electrode design guidance based on first-principles computational studies, the following challenges need to be addressed. So far, DFT simulations have been patchy and mostly directed by experimental research to provide explanations and insights for experimental results. A systematic approach is needed for better predictions and tailored electrode design. For example, a better-performing carbon material could be designed through a systematic study of all the possible defects, vacancies, functional groups, and multiple codopants. A thorough examination of different electrocatalysts and understanding of the electrocatalytic transformation of PSs could also lead to the discovery of novel electrocatalysts.

First-principles computational studies excel in material design but lag in describing efficiently size- or time-dependent properties. Atomic-level examination of the pore size effect in combination with dopants, functional groups, and defects [104] on PS retention and transport will help identify the optimum pore size. However, first-principles modelling is currently limited to nanopores, although it is known experimentally that much larger pores are required to model PS shuttling. The large electrode volume fluctuation due to the lower density of Li2S compared to S8 prompts a significant change to its structure, which is not captured accurately in DFT-based simulations as constant volume is usually assumed. Such systematic and thorough studies are computationally demanding and require huge amounts of computational power and time.

The least explored and most challenging task is the simulation of the electrode/electrolyte interactions. Limited studies have shown that DFT and AIMD simulations can be useful in elucidating the nucleation and growth of a Li2S film due to long-chain PS decomposition, and revealing the reaction pathways of the Li2S film formation on Li metal surfaces [112]. On the cathode side, the interactions of electrolytes with PSs, carbon hosts, and electrocatalysts need to be studied to understand the impact of electrolytes on the formation and electrocatalytic transformation of PSs. On the anode side, first principles can be utilised to examine Li corrosion and dendrite growth caused by the continuous plating/stripping of Li and the anode/electrolyte interactions. However, to examine such processes, large surfaces and time-dependent phenomena need to be considered, which are challenging for DFT-based simulations. Furthermore, the majority of AIMD simulations, to date, describe Li metal/electrolyte interactions based on non-LiSB-specific

![](_page_32_Figure_3.jpeg)

![](_page_32_Figure_4.jpeg)

electrolytes. Adding electrolytes in modelling electrodes imposes challenges due to the increased model complexity and computational power. Nevertheless, this should be further explored.

First-principles-based methods such as DFT simulations have the significant merit of being independent of experimental data or fitting parameters. Although in principle DFT produces the exact ground-state energy and density solutions, in practice the quality of the results depends on the chosen exchange-correlation functional. Most studies apply simple PBE or hybrid B3LYP functionals, with a few studies recognising the importance of using van der Waals augmented DFT calculations for adsorption/binding energies. There is presently no systematic approach to the effect of functionals on the accuracy of the results and electrode properties. Additionally, the treatment of heavy-fermion dopants and electrocatalysts requires additional parameters that often are not experimentally known, adding to the model complexity.

#### **Advances in science and technology to meet challenges**

Despite the rapid increase in computational power over the past few decades, first-principles modelling is still computationally demanding, with a typical DFT calculation lasting a couple of days or more and AIMD simulations requiring even longer time. This becomes a bottleneck for systematic investigations and high-throughput computational design when a great number of materials and structures need to be examined. This nature of first-principles modelling also limits the size (up to 100 or 200 atoms) and the complexity of the model. DFT models often anticipate only ideal conditions that do not correspond to realistic conditions such as elevated temperatures. Methods need to be developed to enable simulations of battery materials at realistic battery operation temperatures. A significant challenge is to capture long-range or time-dependent phenomena. With AIMD simulations, it is now possible to study the time-dependent breakdown of electrolyte molecules and formation of products. Significant development and improvement of computational power and first-principles methods is required to enable much more efficient DFT and AIMD simulations, and thus to overcome the above-mentioned challenges and accelerate systematic material design and simulations of realistic phenomena.

Currently, DFT simulations deal with each phenomenon (adsorption, diffusion, reaction, etc) with a different recipe, and demand heavy involvement of researchers in the process to augment calculations, which can be nontrivial. Future development of advanced DFT platforms to incorporate simulations of different phenomena, and involvement of smart machines or robotic techniques to automate the simulation processes, are desirable for speeding up the simulations and reducing the dependence on human input.

Machine learning is a promising mathematical tool that could enhance the electrode design process. It has been recently utilised in LIBs, and Li–S electrodes are anticipated to come next. With proven capabilities, machine learning could boost the predictive capabilities and expand the boundaries of first-principles calculations. It is expected to improve materials/structure selection and speed up the study of long-range time-dependent phenomena such as ion diffusion. A combination of first-principles calculations and machine learning has the potential to focus on material failure prediction and analysis, something that is impossible with the current technology.

### **Concluding remarks**

First-principles computational research based on DFT and AIMD simulations has been employed over the past decade to investigate a wide range of LiSB electrode materials, providing fundamental understanding of experimental results and supporting discovery of new materials. The full potential of first-principles computational research for high-throughput material design is yet to be unleashed for systematic and thorough studies of a wide range of possible materials and structural properties, and for investigation of reaction mechanisms involving electrocatalysts and electrolytes. Significant improvement of computational power and development of next-generation supercomputers are required to overcome the barriers of high computational demand for such DFT and AIMD simulations. Furthermore, development of advanced methods to improve simulation accuracy and enable DFT simulations of realistic battery operation temperatures is highly desirable. Employment of smart machines and robotic techniques to automate the simulation processes would also be beneficial.

## **Acknowledgment**

This work was supported by the Faraday Institution LiSTAR programme (EP/S003053/1, Grant FIRG014).

### **12. Molecular and mesoscale models for Li–S cells**

#### *Shumaila Babar*1,2 *, Teng Zhang*1,2 *and Constantina Lekakou*1,2

1 Department of Mechanical Engineering Sciences, University of Surrey, Guilford GU2 7XH, United Kingdom

2 The Faraday Institution, Quad One, Harwell Campus, Didcot OX11 0RA, United Kingdom

### **Status**

Molecular-scale simulations based on molecular mechanics (MM) and MD are used to provide data on molecular parameters, material properties and specific insights at small spatial and time scales as such simulations are demanding of computer memory and time. Mesoscale models incorporate homogenisation and volume-averaging techniques and, therefore, simulations are faster and able to extend the spatial scales to micro- and mesopore levels across whole cell components, e.g. electrodes.

MD simulations provide electrolyte properties [113] and data for the solvated electrolyte ions [113–115] and the PSs [116]. MM simulations use the approximation of a force field to model intermolecular and intersegmental interactions, and as such are faster than MD simulations. The ion radius predicted via MD simulations from the centre-of-mass radial distribution function between the ion and solvent molecules depicts a spherical structure. The authors' view is that the van der Waals surface (also known as Connolly surface) provides a better representation of the solvated ion, as it offers the full 3D shape and also includes steric effects in the size, which are expected to affect ion transport. Figure 17 shows the solvated ion van der Waals volumes derived from our MM simulations for LiTFSI in DOL:DME, with a coordination number of one DOL and two DME for Li+, and two DOL and four DME for TFSI*−*.

Furthermore, MD simulations have been employed using the ReaxFF force field to observe the structure of the Li2S*x* nanoparticles [117] and also to study the lithiation/delithiation processes on surfaces of S8 and Li2S [118], with a layer-by-layer reaction pattern revealed in both processes [118]. Kinetic Monte Carlo simulations [119] investigated the nucleation, growth and coalescence of Li2S on carbon, adopting a coarse-grain model including adsorption, desorption and diffusion.

There are significantly fewer studies taking into account the microstructure of the cathode host and any such models have not been validated against experimental data. Thangavel *et al* [120] adopted a dual pore model for a porous particle coating cathode host, including interparticle macropores and mesopores within the particle, with ion transport equations and electrochemical reaction kinetics. Minton *et al* [121] developed a continuum ion transport model with electrochemical reaction kinetics for LiSBs, based on a modified Nernst–Planck equation with interparticle interactions accounting for nonelectrostatic nonidealities.

#### **Current and future challenges**

Microstructure and pore size distribution (PSD) are critical elements of Li–S cathode design and optimisation to address key targets associated with the performance of a LiSB, such as: (a) to accommodate as much S as possible, without forming thick S patches that fracture upon volume expansion in discharge, which reduces cell cycle life; (b) to allow easy access to Li+ ions and offer a large surface area for electron exchange and Li2S deposition, while suppressing the shuttling of PSs; (c) if the cathode host is functionalised with groups or elements binding the sulfides, to maintain the binding effect during ion transport, which might be lost in macropores; (d) to avoid pore blockage by product deposition, e.g. Li2S, and ensure high S utilisation. Continuum mesoscale models with low computation cost are suitable for capturing these effects while taking into account the electrode microstructure. However, so far there is a shortage of such modelling studies in the literature for LiSBs. Furthermore, there are limitations in the available microstructure data to be used as input data in such simulations. Microstructural data in the full 3D form are available from 3D CT scans for the macropore range only, for macropores of micrometer size. For pore sizes in the range of 0.3–200 nm, gas adsorption tests can be analysed to provide only the PSD, in terms of specific volume and specific area for each pore size, but no data about the pore network.

Although time-consuming, MD simulations are useful to elucidate specific phenomena, such as the deposition of Li2S in discharge and S in charge. However, there is the fundamental challenge of validating MD and even DFT simulations against experimental data, and the question of whether assumptions related to the basic structure set-up as well as the force and interaction models for such simulations are representative of the real materials in Li–S cells. Another major concern is that continuum models of specific phenomena, developed based on predictions of MD simulations, may be incorrect and result in misleading conclusions. For this reason, the development of any physicochemical models should not be based just on molecular-scale simulations but also on combined experimental studies.

![](_page_35_Figure_3.jpeg)

#### **Advances in science and technology to meet challenges**

With regard to the design of the porous cathode and separator of LiSBs, a continuum volume-averaged model is needed to cater for the PSD, at least for pores below 500 nm for which only PSDs exist from microstructural characterisation. Such a model has been developed and validated experimentally for an electrochemical double-layer capacitor (EDLC) [122], including a system of time-dependent, 1D (*x*-direction) equations of ion transport for electrolyte ions. The ion transport equations were solved numerically across the full cell thickness, *x* = [0, *L*], where different PSDs may be considered at each *x*-location, as presented in figure 18. Parallel ion transport equations were considered for each pore size from the PSD, further including interpore fluxes assuming a hierarchical pore line model [122]. Ions were in solvated or desolvated form depending on pore size, where desolvated ion fluxes were modified depending on the ratio of the required desolvation energy versus the total supplied energy, including thermal and electrochemical energies [122].

Constitutive relations for electrolyte and solution properties have been used in continuum ion transport models; for example, in [122], the diffusion coefficient was given as a function of the ion size (solvated or desolvated ion, depending on pore size), pore tortuosity, constrictivity factor that was considered a function of the ion size versus pore size, and viscosity which in turn is a function of the concentrations of the different ions in the solution. Such constitutive equations, once experimentally validated, could replace long MD simulations for the determination of electrolyte properties [113] and allow for changing properties during the cycling of the cell, as the ion concentration changes at each location.

As EDLC modelling and simulations incorporate only ion transport without any redox reactions, the physical effects in the continuum mesoscopic model in [122] have been experimentally validated independently from chemical reactions [122]. Such a model could be extended to incorporate reaction kinetic models for the LiSB, also accommodating other mesoscale effects such as interparticle interactions from Minton's modified Nernst–Planck equation [121]. Further advances are needed in the form of development of a deposition model, including nucleation and growth for deposited solid products, such as Li2S in the final stage of discharge and S allotropes towards the end of charge. In addition to results from molecular-scale simulations [117–119], 3D x-ray nanoscans are expected to lead to the development of such models in future advances.

![](_page_36_Figure_3.jpeg)

![](_page_36_Figure_4.jpeg)

### **Concluding remarks**

MD and MM simulations have been used extensively for the determination of electrolyte properties and parameters of the solvated electrolyte ions and PSs for currently used electrolytes in the LiSBs. There is a lack of continuum mesoscopic models taking into account the PSD of porous elements of the cell, with the focus on the cathode. It is important for future advances to develop and validate such models in stages, given the multiple physical and chemical phenomena in the cycling of a LiSB. A first step has already been made with the pioneering study in [122] of a continuum volume-averaged mesoscopic model for EDLCs, taking into account the PSD of electrodes in the transport of electrolyte ions, and validation of this model against experimental data. Adding reaction kinetics models for the multistep reactions in LiSBs with their parameters fitted against experimental data would be the follow-on step to generate a basic continuum volume-averaged mesoscopic model for LiSBs. There is also a need for the development of solid product deposition models for the deposition kinetics of Li2S in discharge and S in charge. Although MD studies [117–119] will without doubt aid the elucidation of mechanisms for such a model, they need to be enriched with the findings of experimental studies for proper fitting of the model parameters.

### **Acknowledgment**

We gratefully acknowledge funding by the Faraday Institute through the LiSTAR project (FIRG014).

## **13. Electrode-level modelling for Li–S batteries**

#### *Nivedita Kulkarni*1,2 *, Alexander JE Rettie*1,2 *and Rhodri Jervis*1,2

1 Electrochemical Innovation Lab, University College London, London WC1E 7JE, United Kingdom

2 The Faraday Institution, Quad One, Harwell Campus, Didcot OX11 0RA, United Kingdom

#### **Status**

Multiscale modelling of the Li–S system could provide unprecedented insight into the operability of the existing technology, identifying limiting factors and providing mitigation strategies to develop robust and commercially viable LiSB technology.

Current Li–S models offer a simplistic continuum representation of the complex multistep electrochemical reaction mechanism in a single spatial orientation (1D) or the form of a lumped parameter approach (zero-dimensional (0D)). Mikhaylik and Akridge presented an initial attempt at a thermally coupled 0D model studying the effect of the PS shuttle phenomenon during charging and discharging cycles. The model offers a simplified two-stage reduction reaction based on the Nernst equation [48]. A mechanistic 1D model based on the Nernst–Planck equation for a dilute solution was presented by Kumaresan *et al* [123]. The model considers the effect of intrinsic changes in porosity and electrochemically active cathode surface area due to dissolution and precipitation; however, this model requires input parameters, which it is critical to obtain experimentally. The sensitivity analysis of Kumaresan's model was presented by Ghaznavi *et al*, highlighting the requirement of experimentally validated morphological parameters that change during dissolution and precipitation reactions [124]. Zang *et al* developed a suite of 0D models based on Kumaresan's model by incorporating the effect of concentration-dependent electrolyte conductivity as a function of precipitation during the discharge process [125]. While this lumped model can effectively predict the variations in electrolyte conductivity with DoD and qualitatively agrees with the experimental performance of Li–S cells, it does not consider the effects of localised mass and charge transport, and hence cannot predict the transport limitations.

Due to the lack of experimental values of thermodynamic properties of Li–PSs, the modelling studies are based on calibrated or assumed values, limiting their comprehensive representation of LiSB performance. LiSB electrodes are inherently heterogeneous, and the chemical reactions are affected by temporal morphological changes of the heterogeneous electrode. Moreover, dissolution and recrystallisation of the elemental S results in a wide range of coexisting porosities and tortuosity (varying both spatially across the electrode and with state of charge (SOC)), limiting the use of continuum models that assume uniform porosity distribution across the electrode.

#### **Current and future challenges**

At present, the electrode modelling challenges manifest themselves both on a phenomenological and electrode architectural level (figure 19). The majority of LiSB models are based on Kumaresan's 'dilute solution theory' model [123–126]. These models can qualitatively reproduce the discharge curve; however, they fail to reproduce the experimentally validated spatiotemporal results, such as activation polarisation, electrolyte resistance, and characteristic DoD behaviour. Hence, for further improvement in the model predictability, experimentally verified input data are required.

Secondly, the current mechanistic models are based on empirical porosity–tortuosity correlations, i.e. the Bruggeman correlation. The Bruggeman correlation is only valid for porous materials with non-overlapping monodispersed spherical particle morphology. However, the Li–S electrode morphology differs from the standard requirement to use the Bruggeman correlation; hence, its use overlooks the inherent heterogeneity of the electrode morphology that affects the transport of the dissolved species and species concentration at a given time.

PS precipitation and dissolution alters the morphology of Li–S electrodes, affecting spatiotemporal microstructural parameters that define cell performance such as porosity, tortuosity, and electrical conductivity. Therefore, understanding the effects of these alterations on battery performance is key to achieving comprehensive and robust LiSB models.
