Repository: spackman/zbinfigs

# zbinfigs

## Overview
zbinfigs is a python code designed to facilitate classification of scholarly articles stored in zotero collections. 
The code input is a .csv exported from a zotero collection. The code allows for several options:  
  1. Organize and compile .pdfs
  2. Extract images to summary .pdf
  3. Read annotations
  4. Train and test classifier

# export the collection .pdfs to a common folder
collection.export_pdfs_to_folder(folder_name="mypdfs")

```
**Figure Extraction**  
This is the slowest step and should be parallelized if possible.
```python
import zbinfigs as zbf
import sys

File: examples/mypdfs/H4KJMJGL/H4KJMJGL.md (part 4 of 6)
### **ROADMAP • OPEN ACCESS**
However, one of the key challenges faced by modern continuum modelling studies is the availability of data sets adequately representing the effect of chemical reactions on the microstructural evaluation of the entire electrode. Tan *et al* presented image-based analysis of Li–S cells using micro- and nano-x-ray computed tomography (CT) techniques to derive spatial effective transport parameters of Li–S electrodes such as conductivity, molecular diffusivity and porosity. They also highlighted significant changes in the S distribution during cell cycling [127, 128]. A further in-depth study of image-based pore-level modelling is presented by Mistry *et al* using a direct numerical simulation (DNS)-based finite volume method approach. This study was able to comprehensively predict the evolution of cathode microstructure due to precipitation

![](_page_38_Figure_3.jpeg)

characteristic of LiSB modelling techniques. Blue boxes represent the length scales of the computational domain, black boxes represent the modelling techniques, and red boxes represent the higher-level objectives of the modelling approaches.

and dissolution and its effect on effective parameters and the electrochemical performance [129]. Recently, Thangavel *et al* presented a Monte Carlo model of LiSBs providing mechanistic insights such as the formation of Li2S(s) clusters during discharge, affecting the active surface area of the cathode [130].

Though there has been recent effort in this area, a large gap still exists between the comprehensive electrochemical model of LiSBs and electrode-level models highlighting realistic *in situ* morphological evolution. Hence, the electrode morphology and electrochemical performance can be numerically bridged by the advance of characterisation techniques such as micro- and nano-x-ray CT, as well as *operando* spectroscopic measurements, on the functioning Li–S cell and high-fidelity 3D numerical models [131]. However, this approach contains a few challenges, such as quantification of the soluble PSs, the uncertainty/errors arising from phase segmentation, and the availability of demanding computational infrastructure for modelling the large electrode volumes required to accurately represent inhomogeneities in this system.

#### **Advances in science and technology to meet challenges**

In the case of LiSBs, the complex chemical reactions coupled with electrochemically driven transport phenomena take place at the interfaces between the carbon binder domain (CBD) and Li2S*n* and within the electrode pores. This complex interplay between electrode morphology and cell performance demands high-fidelity 3D determination of the structure at the electrode level. With developments in advanced *operando* characterisation techniques and computational resources and techniques, it is now becoming feasible to develop an array of models solving for varying length and time scales.

![](_page_39_Figure_3.jpeg)

Mesoscale modelling approaches can effectively solve the chemical–physical processes occurring in the porous microstructure of the electrode. This approach could build a bridge between x-ray CT characterisation and electrode-level modelling. Comparatively well-established LIB modelling studies use two distinct mesoscale modelling methods: particle-based techniques such as the Lattice Boltzmann method (LBM) and DNS-based CFD techniques. The LBM technique is a well-suited particle-based modelling approach that solves pore-scale transport equations on a pixel-level lattice. LBM can resolve complex physical phenomena in highly heterogeneous electrodes with high accuracy. The DNS-based CFD approach is a well-established method of solving governing PDEs; recently, Lu *et al* used this approach to model LIB performance based on the 3D nano-microstructure of a real battery electrode [132]. The DNS approach could also be used to estimate effective transport properties and to modify empirical correlations thereof. While both of these methods are useful for analysing the phenomenological behaviour of LiSBs on the pore scale, with an increase in the size of a computational domain, the computational expense increases exponentially, limiting its ability to simulate the entire electrode-level structure. This limitation could be mitigated with a novel pore-network modelling (PNM) approach [133]. This method reduces the complex microstructure into a pore–throat–pore network representation, making it suitable to resolve a large-scale computational domain at comparatively lower computational expense while maintaining accuracy, effectively reducing potentially billions of voxels of imaging data into orders of magnitude fewer data points.

heterogeneous LiS electrodes on the battery performance. The models would further be validated against the experimental data.

Therefore, to maintain a balance between the modelling accuracy, complex electrode morphology and computational expense, a combinational modelling strategy could be adopted. A DNS approach could be chosen to resolve nano-x-ray CT-based representative elementary volumes in the electrodes and generate effective parameters and empirical correlations required to solve the entire electrode-level microstructure. A micro-x-ray CT-based PNM approach could be adopted to address the entire electrode architecture, and multiple data sets from *operando* experiments could track this evolving microstructure with DoD and cycle life (figure 20).

### **Concluding remarks**

LiSB technology, along with Na-ion battery technology, represents a commercially attractive alternative to the well-established Li-ion technology, particularly for niche applications. While Na-ion can be considered a 'drop-in' technology with many of the same operating principles as Li-ion cells, Li–S represents a very different operating chemistry, with unique challenges for understanding the complex interplay between material properties and battery performance. Modelling can often hold the key to understanding these relationships and driving improvement in performance; however, a novel approach is required to capture the complexity of the system at the electrode level. High-fidelity, comprehensive and robust modelling of LiSBs is required in order to fully understand this relationship between the temporal evolution of the Li–S electrode microstructure and electrochemical performance. The highly heterogeneous structure of these electrodes cannot adequately be represented by the continuum model. Therefore, the effect of electrode heterogeneity of electrochemical key performance indicators such as Li2S concentration, electrochemical potential, electrolyte resistance, cell durability, and electrochemical performance should be solved both on the pore scale and on the entire electrode scale. Hence, the modelling suite that resolves realistic electrode images generated by nano- and micro-x-ray CT techniques should be an essential step towards understanding the role of the electrode architecture in performance, providing research direction and aiding electrode manufacturing processes. Additionally, x-ray pair distribution function and x-ray diffraction (XRD) CT techniques could be used to provide parameterisation of the PS formation and precipitation of crystalline or weakly crystalline solid phases on the carbon matrix. Thus, we propose that an experimentally validated image-based modelling suite comprising nanoscale DNS models and electrode-level PNM models is vital to provide quantitative and qualitative understanding of LiSB behaviour.

## **Acknowledgment**

This work was supported by the Faraday Institution LiSTAR programme (EP/S003053/1, Grant FIRG014).

## **14. Macroscopic continuum models of Li–S cells**

*Michael Cornish*1,2 *, MonicaMarinescu*1,2 *and Gregory Offer*1,2

1 Department of Mechanical Engineering, Imperial College London, London SW7 2AZ, United Kingdom

2 The Faraday Institution, Quad One, Harwell Campus, Didcot OX11 0RA, United Kingdom

#### **Status**

There is an increasing number of cell-level models in the Li–S literature (chapter 8 [134]), typically aimed at reproducing cell performance during constant current charge–discharge and cycling. Often, the main success criterion is matching the cell voltage, usually only qualitatively achieved, while many other recognised features of Li–S behaviour are not reproduced. Identifying which mechanisms to include is particularly difficult, firstly because the wider Li–S community has not reached a consensus over what a sufficient set should contain, and secondly because evidence suggests that material choice and cell type affect which mechanisms are present. Although far from creating a faithful 'virtual cell', macroscopic continuum models have so far proven particularly helpful in identifying some of the limiting mechanisms of Li–S performance.

Various 0D models, first introduced for Li–S in 2004 [48], have shown that concentration dependence of electrolyte diffusion is essential to retrieving the experimental cell resistance [125], that capacity fade when cycling has reversible and irreversible contributions [135], and that shuttle can be identified and probably quantified by differential thermal voltammetry (DTV), as it is the main source of heat generation in a Li–S cell [136].

Spatially resolved models are well positioned to identify the effects of mass transport limitations and inhomogeneity across a unit cell. The sluggish diffusion of ions and the clogging of pores with precipitates could be the cause for capacity reduction at increased discharge currents [134]. Alternatively, the surface passivation through precipitation of insulating Li2S has been shown to be the primary mechanism for the rate-dependent capacity [137]. Including precipitation over heterogeneous surfaces, arising for example because of doped C, retrieves the end-of-discharge particle size distribution of the precipitated Li2S [138]. Charging curves were shown to be independent of Li2S particle size in the presence of RMs, while without such mediators the charge curves are dependent on particle size [139]. Both reversible and irreversible capacity loss may be captured by linking self-discharge to the PS shuttle and resting voltages [140].

As mechanisms become securely established, macroscopic continuum models can serve to obtain relevant material properties, cell and pack optimisation, and serve as a basis for state estimation.

#### **Current and future challenges**

Establishing a set(s) of mechanisms that retrieve cell behaviour is the major challenge across the Li–S community. By translating hypotheses into mathematical models, verifiable predictions are produced. However, current practices in the Li–S literature make interpreting the validity of these hypotheses difficult, thus limiting the potential impact of models.

Typical model validation tests are often limited to qualitative comparisons to experimental voltage curves for constant current discharge and charge. This leaves unutilised well-established experimental observations, which should validate and improve proposed models: performance change with cycling and temperature, voltage curve details such as the kink sometimes present at the beginning of charge, or the charging current at which the cell becomes overcharge protected. Moreover, it is often unclear if the reported simulations only reproduce the experimental range of charge and discharge currents used for fitting parameters, or if the simulations also represent predictions of data significantly outside the experimental setup. This makes interpreting the validity of model predictions and improvements particularly difficult.

Direct hypothesis testing between models can rarely be done, as the data used to fit and validate each model are derived from experiments with different cells, preparations, and cycles. However, a comparison between the new and previous models, made against a common train/test data set, is essential to proving the validity of a new model.

Another major challenge is model parameter identification. The large number of unknown parameters in all models, and in spatially resolved models in particular, allows many degrees of freedom. This is not inherently a problem; indeed, one hope of mathematical models is to derive these parameter values. For this goal to be achieved, models must be tested with different sets of data. If model predictions fit experimental features equally well, then multiple competing hypotheses must be explored. Further, if the model has a unique set of fitted values but those values do not agree with all confirmed experimental features, then the physical interpretation of the parameters within the model must be further explored, e.g. the value of the effective diffusivity in a model without porosity should be markedly different from its bulk measured value.

![](_page_42_Figure_3.jpeg)

#### **Advances in science and technology to meet challenges**

further tested against the literature in a variety of ways. Reproduced from [141]. CC BY 4.0.

Standard procedures exist for ensuring that a model accurately reproduces experimental data to which it has not been fit: fit model unknowns to a clearly indicated 'train' data set and then compare simulations against a separate 'test' data set, as shown in figure 21. The most appropriate split between test/train data sets, e.g. discharge voltage curves at different current rates, must match the intended purpose of the model. Unless the model is intended for a very narrow purpose, the simulated set of experiments should be widened beyond the laboratory set used to fit the model to include comparisons to most well-established phenomena.

Comparing models directly requires a more open-access framework than currently exists across research groups. Simulating multiple models simultaneously can be done in computational frameworks such as PyBaMM [142]. This Python-based library allows rapid development of models and fast simulation of one or many models simultaneously, and provides a flexible framework to run a variety of numerical experiments with only a few lines of code. While not currently available, several models from the Li–S literature are being implemented in this library.

Quantitative comparison against experiments will be greatly enhanced if, concurrently, experimental data sets are deposited into a central hub for researchers to access. This will avoid selective comparisons of models on private data sets, which are difficult for the community to validate and improve upon. Such data sets will be of most benefit if they include the various cell formats and material choices that are commonly used in the community.

The problem of nonunique fitted values must be addressed at the level of the fitting procedure shown in figure 21. Choosing several sets of initial seeds for fitting algorithms should help to find alternative fitted values or validate the hypothesis that there is only one unique set that produces the level of generalisability desired. Moreover, parameters clearly labelled as exact, assumed, and fit from data, along with sensitivity analyses, will help comparisons between models. If possible, utilising data from experiments with different batteries to fit and test the model separately will inform the community on the model's flexibility to different materials.

#### **Concluding remarks**

Significant progress has been made in the last 16 years in Li–S modelling, as key behaviours have been reproduced. Importantly, models have enabled validation of experimental hypotheses for some of the mechanisms underlying LiSBs. Scientific understanding of LiSBs is nonetheless far from sufficient.

Models can become integral to extracting physical parameters from experimental data, guiding researchers' focus on the areas that most efficiently improve cell performance, optimising cell design for system performance, and simulating the effect of proposed Li–S solutions for rapid development and exploration.

To ensure maximum utility of future models and prove the efficacy of proposed model improvements, as well as to accelerate model development, three standard practices across the community must be adopted: (a) testing models against the wider array of experimentally confirmed phenomena, (b) directly comparing modelling results to predictions of previous models and common data sets, and (c) exploring alternative fitted parameter values.

### **Acknowledgment**

The authors would like to acknowledge financial support from the EPSRC Faraday Institution Lithium Sulfur Batteries Project (EP/T012404/1, Grant Number FIRG014)

### **15. Advanced characterisation techniques for Li–S cathodes**

*Zhuangnan Li*1,4 *, Liam Bird*1 *, R Vasant Kumar*1,4 *, Andrea C Ferrari*2,4 *, Clare P Grey*3,4 *and Manish Chhowalla*2,4

1 Department of Materials Science and Metallurgy, University of Cambridge, Cambridge CB3 0FS, United Kingdom

2 Cambridge Graphene Centre, University of Cambridge, Cambridge CB3 0FA, United Kingdom

3 Department of Chemistry, University of Cambridge, Cambridge CB2 1EW, United Kingdom

4 The Faraday Institution, Quad One, Harwell Campus, Didcot OX11 0RA, United Kingdom

#### **Status**

The promise of using LiSBs as a next-generation energy storage device has resulted in a widespread effort to understand the fundamentals of S redox chemistry driving its operation. Over the past ten years, several advanced characterisation techniques have emerged that enable the monitoring of LiSB operation and thereby increase the understanding of its working mechanisms. This understanding has not only clarified the electrochemical reaction processes but also aided in the design of high-performance cathode materials. In this section, we summarise the recent advances in characterisation, especially *in situ* techniques, for LiSBs.

The charge–discharge mechanism in a LiSB is a reversible chemical reaction involving the transition between S and Li2S [143, 144]:

$\mathrm{S_8+16Li^++16e^-\leftrightarrow8Li_2S_4}$

The actual processes involved in the operation of a LiSB are much more complicated than this simple reaction. The complexity arises from a series of compositional and structural changes that occur during the conversion of S8 to Li2S. The reaction involves formation of intermediates that transition from solid to liquid then back to solid—known as 'dissolution–redeposition'. These processes are unique to LiSB systems [144]. Since these composition and structural processes occur during charging and discharging of the sealed battery, it is challenging to track each electrochemical reaction step in real time. Thus, *in situ* characterisation techniques are being developed to investigate charge–discharge mechanisms and intermediate products that arise during operation of a LiSB (figure 22). These techniques can be classified into two families according to their function and purpose. The first type, for studying morphological evolution of materials during operation, utilises electrons or x-rays to directly monitor the reaction products and morphological changes. These techniques provide information about structural changes at the nanoscale. For example, observations about the segregation of constituents, formation of SEI, phase changes and volumetric expansion of the electrode materials can be made using *in situ* scanning or transmission electron microscopy and x-ray tomography [145].

The second family of *in situ* characterisation techniques, aimed at revealing the mechanisms underlying the charge storage in electrode materials, is usually based on diffraction and spectroscopy, as well as advanced simulation. For example, XRD has been widely employed to track the phase transformation of crystalline S and Li2S during the charge–discharge process [146]; ultraviolet–visible (UV–VIS) absorption spectroscopy has been used to distinguish the short- or long-chain intermediate PSs [147]; Fourier transform infrared spectroscopy (FTIR) has been applied to study the formation of chemical bonds during the redox reactions [148]; x-ray photoelectron spectroscopy has been used to investigate the surface chemistry of working electrodes, as well as the SEI layers, in terms of binding energy [149]; nuclear magnetic resonance (NMR) has been applied to monitor PS species and discharge products [150]; and Raman spectroscopy has been employed to qualitatively detect the long-chain PS dianions [151].

#### **Current challenges and progress in tackling them**

The microcell design is critically important for *in situ* measurements. It must be accessible to the probe and be adequately transparent to allow capture of sufficient signal to ensure that high-resolution real-time observations can be made during electrochemical reactions. The challenge with *in situ* measurements of electrochemical devices is that the probes (electrons, x-rays or photons) can perturb the environment due to local heating or other forms of energy transfer that can affect the stability of the electrode materials and the electrolyte [147]. To minimise the perturbations due to measurements, the electromagnetic probe flux is often reduced and the acquisition time is increased. These factors can limit the signal-to-noise ratio. This also restricts the range of applied current densities to the microcell so that the required charge/discharge state cannot be achieved. For example, in electron microscopy, (re)absorption of electrons and x-rays by the liquid electrolyte results in attenuated signal intensities and diminishes the spatial resolution [145]. However, simply minimising the E/S ratio increases the opacity of the electrolyte, which precludes the applicability of

![](_page_44_Figure_3.jpeg)

transmission-based techniques [147]. Ionic liquids can be used as an additive in the electrolyte because of their high electrochemical stability even under a vacuum, as demonstrated by Murugesan *et al* [149]. The signal-to-noise ratio issue has been partially addressed by using high-intensity x-ray sources found in synchrotrons. In particular, x-ray absorption near-edge structure and extended x-ray absorption fine structure have been used by balancing the trade-off between beam intensity and signal quality [152]. Furthermore, the device geometry imposed by many *in situ* cell configurations requires validation to ensure that the data obtained from these systems can reflect the actual concentration gradients and transport processes in real-world pouch cells.

Assignment of spectroscopic peaks obtained during *in situ* measurements is also challenging in LiSB science. This is largely due to the fact that some spectroscopic peaks are sensitive to several factors such as the concentration of both solvent and PSs. The range of materials and electrolyte configurations in LiSBs creates different local chemical and electronic environments for the PSs, which can give rise to different spectroscopic signatures. In addition, peaks from materials, products and electrolytes can overlap. For example, the characteristic Li2S Raman peak at 372 cm*−*1 overlaps with the 370 cm*−*1 peak of DME, a commonly used electrolyte solvent [151]. Moreover, FTIR bands of the intermediate PS species form an overlapping group with a total width of *∼*100 cm*−*1 [148].

### **Concluding remarks**

The interactions among the different components of a LiSB are now being characterised at the molecular level using *in situ* experimental techniques. Our understanding of the fundamentals of LiSB operation has significantly improved in recent years through the adoption of advanced characterisation. The electrochemical pathways for the formation of PSs and their stability have guided the design of electrode materials and thereby enabled considerable improvement of LiSBs so that specific energy density of over 400 W h kg*−*1 can be achieved. The next step will be to increase the energy density further (>600 W h kg*−*1 ), thus allowing LiSBs to be a promising candidate for key applications. A more critical step will be utilising knowledge obtained from *in situ* measurements to suppress undesirable intermediate sulfides and to increase the lifetime of the batteries. To this end, further progress in the development of *in situ* characterisation methodology is required.

### **Acknowledgment**

The authors acknowledge funding from The Faraday Institution LiSTAR programme (Grant FIRG014).

### **16. 3D imaging of the conversion process in Li–S cells**

#### *Daniele Di Lecce*

Electrochemical Innovation Lab, University College London, London WC1E 7JE, United Kingdom The Faraday Institution, Quad One, Harwell Campus, Didcot OX11 0RA, United Kingdom

#### **Status**

The LiSB exploits the conversion of elemental S to Li2S at about 2.4 and 2.1 V versus Li+/Li, involving LiPS intermediates, i.e. Li2S*x* (where 2 ⩽ *x* ⩽ 8), which are soluble in common electrolyte media for *x* ⩾ 4. This chemistry potentially yields a remarkable energy density (as high as 3600 W h kg*−*1 as referred to S and 2600 W h kg*−*1 as referred to Li2S), although its intrinsic difference from the well-known insertion mechanism of conventional Li-ion cells requires ad hoc investigation strategies for fundamental studies, as well as optimisation of renewed cell designs for technological applications. Indeed, *in situ* 7Li NMR and electron paramagnetic resonance analyses have revealed distinct reaction pathways during charge and discharge occurring through various S radicals, which agree with the hysteresis in the potential profile of electrochemical cells. Furthermore, simultaneous detection of several PS species in the electrolyte solution throughout the conversion process suggests a complex equilibrium between the intermediates at different potentials versus Li+/Li rather than a step-by-step mechanism [153]. The electrode evolution during cycling may be elucidated by XRD and x-ray microscopy (XRM), which can identify the structure and 2D morphology of electrodeposited Li2S and S [154–156]. In this regard, *operando* analyses upon discharging have revealed that orthorhombic S (*α*-S8) is fully dissolved at the end of the high-voltage plateau, while crystalline Li2S appears at the beginning of the low-voltage plateau, thereby confirming the concurrent presence of species with various oxidation states in the cell (figures 23(a)–(d)). Accordingly, Li2S is observed in the cathode during a large fraction of the subsequent charge, disappearing at 80% SOC; afterwards, monoclinic S (*β*-S8) precipitates at about 2.4 V versus Li+/Li (*∼*90% SOC; figures 23(e)–(g)) [155]. X-ray CT may shed light on these massive microstructural reorganisations in the positive electrode promoted by the conversion process, by enabling a 3D reconstruction of the cathode and providing compositional information associated with the attenuation of the incident beam due to the difference in density between various phases (figure 23(h)) [157].

#### **Current and future challenges**

The nondestructive nature of x-ray CT allows *in situ* monitoring of the electrochemical conversion process by providing unprecedented insight into the change in spatial distribution of S particles [158]. Recent studies have shown that elemental S is fully dissolved at about 30% DoD and subsequently reappears at about 85% SOC along ridges bordering the cracks of the CBD, thereby leading to a substantial rearrangement in the cathode (figures 23(i)–(n)). On the other hand, the morphology of the CBD is marginally affected by the cycling process, except for a minor variation in relative density with respect to the electrolyte filling the pores [128]. These observations highlight the need to design new-concept cathodes by tailoring preferred electrodeposition sites for S and Li2S [156]. Spatially resolved XRD analyses may unambiguously track the evolution of the crystalline phases in the cell, supporting qualitative data collected via *operando* x-ray CT. In this scenario, 3D imaging has identified possible degradation mechanisms at the anode side due to heterogeneous plating of mossy Li upon cycling, while complementary information from x-ray adsorption and diffraction has suggested that *β*-S8 formed after charging is composed of smaller clusters with narrower size distribution than those of pristine *α*-S8 [159]. Notably, this electrochemical conversion is significantly affected by various experimental parameters, such as E/S ratio and cell geometry, due to the abovementioned complex pathway involving various species with different solubility in the liquid phase [153–155]. Therefore, cell designs employed in fundamental *in situ*/*operando* CT investigations, typically using small electrode samples and high electrolyte loading, might not represent in full the actual behaviour of batteries of practical interest. In this respect, comprehensive studies combining 3D imaging of the conversion process with performance enhancement by cell engineering, as well as optimisation of suitable electrolyte formulations and improved electrode architectures, may strengthen the link between basic and applied research. Moreover, morphological parameters can be extracted from x-ray CT reconstructions of the cathode, and flux-based simulations may quantify mass and electron transport across the cell [127]. These data might elucidate the results of numerous incremental studies aimed at cell optimisation.

#### **Advances in science and technology to meet challenges**

Understanding the relations between cell composition, electrode microstructure, and electrochemical behaviour is expected to pave the way for developing high-performance LiSBs, as suggested by recent pioneering works [160–162]. Among the various strategies proposed so far to achieve practical Li–S cells, the

![](_page_46_Figure_3.jpeg)

**Figure 23.** (a) Schematic illustration of the experimental setups for *operando* XRM and XRD. (b)–(g) *Operando* XRM and XRD of a Li–S cell during the (b)–(d) initial discharge and (e)–(g) charge. (b) Voltage profile, (c) *operando* XRD pattern and (d) normalised intensity of *α*-S8 and Li2S of a S electrode at a 0.1 C rate (1 C = 1672 mA h g*−*1 ) during discharge. The yellow and red circles in (d) indicate the normalised XRD intensities of *α*-S8(222) and Li2S(111), respectively. The sky-blue squares are the normalised amounts of all S clusters calculated based on the total integrated signal from XRM. (e) Voltage profile, (f) *operando* XRD pattern and (g) normalised intensity of Li2S and *β*-S8 of a S electrode at a 0.1 C rate (1 C = 1672 mA h g*−*1 ) during charge. The red and orange circles in (g) indicate the normalised XRD intensities of Li2S(111) and *β*-S8(310), respectively. The green squares represent the normalised amounts of all S clusters calculated based on the total integrated signal from XRM. Reproduced from [155] with permission of The Royal Society of Chemistry. (h) 3D reconstruction of an uncycled S electrode supported on a nonwoven C current collector from an x-ray CT data set; the CBD is only partially depicted (light grey) to emphasise the S phase distribution. Reproduced from [157]. CC BY 4.0. (i)–(n) Volume renderings of individually labelled S particles during (i)–(k) discharge and subsequent (l)–(n) charge in a Li–S cell, namely at (i) 0%, (j) 21.4%, and (k) 25.6% DoD and (l) 88.2%, (m) 94.1%, and (n) 100% depth of charge (DoC). Reproduced from [128]. CC BY 4.0.

use of interlayers and 3D current collectors mitigating the effects of PS dissolution and favouring electrodeposition upon charging has been widely investigated with promising results [153]. In this context, x-ray CT at the microscale may quantify the S retention in the cathode during cycling and provide useful information for preliminary screening of suitable electrode architectures [160]. Recently, 3D imaging supported by scanning electron microscopy has evidenced favourable morphological features of expansion-tolerant cathode frameworks that may accommodate the volume variations associated with the conversion process, simultaneously ensuring electric contact between S clusters and permeation by the electrolyte solution (figure 24(a)). Expansion-tolerant thin films with S loadings as high as 20 mg cm*−*2 can be obtained by controlling the dispersion of the electrode components and using low amounts of a high-modulus binder [161]. Remarkable breakthroughs in LiSB science could be provided by investigative approaches coupling a thorough characterisation of the conversion process with technological improvement of the cell. Advanced imaging techniques such as XRDCT are expected to play a key role in future studies providing 3D structural maps of the cell [163], while x-ray CT and electrochemical data have recently suggested alternative strategies to enhance the conversion kinetics, based on the inclusion of suitable sites for S nucleation (e.g. metal nanoparticles) in porous electrodes (figures 24(b) and (c)) [162]. Promising results [161] demonstrate that a rational cell optimisation favoured by 3D imaging of the cathode may lead to significant S loadings (13 mg cm*−*2 ) reflected as high areal capacities (above 15 mA h cm*−*2 ), large S utilisation (85%), and stable behaviour over 100 cycles with CE above 99% (figure 24(d)). Moreover,

![](_page_47_Figure_3.jpeg)

dispersion of the components and using low amounts of a high-modulus binder (top) and related volume renderings of a portion of the specimen (bottom); 3D grey shape (bottom left) visualises all phases in the specimen; 3D pink shape (bottom centre) enables the visualisation of weakly absorbing features such as the polymeric binder and binder-coated fillers; yellow shape (bottom right) represents more strongly absorbing sample components such as exposed S. Scale bars: 50 *µ*m (slice) and 10 *µ*m (3D renderings). From [161]. Reprinted with permission from AAAS. (b) and (c) Volume rendering by x-ray CT at the microscale of a S–metal nanocomposite electrode (S:Ni 85:15 w w*−*1 ) (b) before and (c) after one galvanostatic cycle in a Li cell at a 0.33 C rate (1 C = 1675 mA gS *−*1 ); five domains in the CT data sets have been identified: (not depicted) exterior, (grey) C/binder/C cloth, (yellow) isolated S, (light green) S–Ni nanoparticle intimate mixture, and (green) isolated Ni. Reproduced from [162] with permission of The Royal Society of Chemistry. (d) Cycling performance at a 0.1 C rate (1 C = 1675 mA gS *−*1 ) in terms of gravimetric capacity, areal capacity, and CE of a Li cell using a high-loading, expansion-tolerant S cathode prepared by controlling the dispersion of the components and using low amounts of a high-modulus binder. From [161]. Reprinted with permissions from AAAS. (e) Steady-state voltage profile and (inset) discharge capacity trend upon the first ten cycles at a 0.05 C rate (1 C = 1675 mA gS *−*1 ) of a Li cell employing a high-loading S–metal nanocomposite electrode (S:Ni 85:15 w/w), with gravimetric and areal capacity shown. (f) Cycling performance at a 1 C rate (1 C = 1675 mA gS *−*1 ) in terms of gravimetric capacity and CE of Li cells employing S–metal nanocomposite electrodes (S:Sn 85:15 w w*−*1 and S:Ni 85:15 w/w). Reproduced from [162] with permission of The Royal Society of Chemistry.

S–metal nanocomposites have shown maximum capacity of 7 mA h cm*−*2 , capacity retention of about 70% after 300 cycles at 1 C (1675 mA gS *−*1 ), and CE close to 100% (figures 24(e) and (f)) [162].

#### **Concluding remarks**

Academia and industry are now focusing their efforts on achieving commercially relevant LiSBs, presently hindered by a complex electrochemistry involving various species with different solubility in the liquid phase. The 3D reconstruction of the Li–S cell enables direct visualisation of the temporal evolution of the solid phases upon cycling, thus providing complementary characterisation of the massive microstructural reorganisation associated with the conversion process. Therefore, multidisciplinary studies combining advanced *in situ*/*operando* analyses, a thorough electrochemical investigation, and x-ray imaging at the micro- and nanoscale may facilitate the understanding of the various phenomena occurring in the battery, aiming to elucidate the interplay between cell chemistry, electrode morphology, and electrochemical performance. X-ray CT can be advantageously employed in LiSB research, which ranges from fundamental investigation of the multiphase conversion process to technological optimisation of the cell components in terms of the cathode, anode, and separator, possibly providing significant breakthroughs in this field.

## **Acknowledgment**

The author acknowledges funding from The Faraday Institution LiSTAR programme (Grant FIRG014).

### **17. Li–S battery safety and diagnostic techniques for monitoring state of health**

#### *Rhodri E Owen*1,2 *, Thomas S Miller*1,2 *and Dan J L Brett*1,2

1 Electrochemical Innovation Lab, University College London, London WC1E 7JE, United Kingdom

2 The Faraday Institution, Quad One, Harwell Campus, Didcot OX11 0RA, United Kingdom

#### **Status**

One of the main advantages of LiSBs is their inherent improvement in safety over widely used LIBs [164]. However, 'increased safety' should not be confused with de facto 'safety'.

The degradation mechanisms in LiSBs that can lead to cell failure are numerous; some of the most frequently reported are summarised in figure 25. The most important degradation pathways to consider are the PS shuttle reaction, SEI formation/cracking, and anode consumption and plating, which can lead to cell swelling and thickening. The exothermic nature of the PS reaction means it is also a possible source of thermal runaway and should be carefully monitored [136].

Although limited in number thus far, studies have shown that despite concerns about internal short circuits related to the formation of dendrites on the Li metal anode, LiSBs appear to have a built-in 'self-healing' mechanism [164, 165]. The decomposition of PSs produces an insulating layer of S species which blocks the short and prevents thermal runaway reactions that are often observed with other cell chemistries. Nail penetration tests have shown that these mechanisms work at larger scales, reducing the magnitude of puncture risk [164, 166].

Nonetheless, abuse tests have shown that although the implications of external short circuits and overcharge tests on LiSBs are usually less severe than for LIBs, they can still lead to cell failure [164]. Under certain conditions, cells can still enter thermal runaway, the effects of which can be catastrophic [164]. As a result, it is key to safe cell operation to be able to determine the cell SOH.

Accurate estimation of the SOC of LiSBs is also of great importance. The SOC of individual cells is vital to ensure effective pack balancing; it allows the effective capacity of the pack to be maximised and ensures the extremes of SOC of individual cells are avoided, preventing degradation and reducing safety risks. Thus, even with an inherently safer cell, it is still of vital importance to be able to monitor the SOH and the SOC of LiSBs. Developing effective diagnostic techniques for state estimation is a crucial challenge for the success of this technology [167].

#### **Current and future challenges**

Due to the complex nature of the reactions occurring in LiSBs, as well as the multiple degradation mechanisms, there is an inherent difficulty in monitoring both the SOC and SOH. The relatively simple methods commonly used for other cell chemistries, such as monitoring the open circuit voltage (OCV) and 'Coulomb counting', both have issues when applied to LiSBs.
