Repository: spackman/zbinfigs

# zbinfigs

## Overview
zbinfigs is a python code designed to facilitate classification of scholarly articles stored in zotero collections. 
The code input is a .csv exported from a zotero collection. The code allows for several options:  
  1. Organize and compile .pdfs
  2. Extract images to summary .pdf
  3. Read annotations
  4. Train and test classifier

# export the collection .pdfs to a common folder
collection.export_pdfs_to_folder(folder_name="mypdfs")

```
**Figure Extraction**  
This is the slowest step and should be parallelized if possible.
```python
import zbinfigs as zbf
import sys

File: examples/mypdfs/H4KJMJGL/H4KJMJGL.md (part 5 of 6)
### **ROADMAP • OPEN ACCESS**
The issue with the use of the OCV method is related to the shape of the voltage discharge curve, an example of which is shown in figure 26 [125]. Initially, at high SOC, there is a decrease in voltage as PSs enter solution. This results in an increase in electrolyte viscosity and resistance, which continues until the lower voltage plateau is reached. As Li2S begins to precipitate out, the electrolyte resistance begins to drop; this variation in resistance (resistance maximum) causes a voltage minimum between the two discharge plateaus resulting in a nonmonotonic voltage profile [125]. When this is combined with the flat region of the OCV at lower SOC the difficulty in relating OCV with SOC becomes apparent. This resistance maximum also has serious implications for pack balancing as shown in figure 26(b). More current will preferentially be drawn from cells with a lower resistance, forcing the pack to become further out of balance, which not only affects the performance of the pack but also has safety implications [168].

'Coulomb counting' relies on measuring the current applied to the cell and calculating how this will affect the SOC based on the cell's known capacity. The fact that the capacity of a LiSB is dependent on the rate at which the cell is being cycled, and history effects from previous cycles, add a layer of complexity to this method. This issue is compounded by the fact that an initial SOC is required for this technique to be employed and while this can be relatively accurately estimated for other battery chemistries, the high self-discharge rates of LiSBs make this difficult [167].

Diagnostic techniques capable of SOH estimation face similar issues to SOC when being transferred to LiSBs from other chemistries and as a result work in this area has thus far been limited. Electrochemical impedance spectroscopy (EIS) has been used to track the capacity fade in LiSBs and can give a great amount of detail about the operation of the cell [169]; however, due to the complex nature of the processes measured, results can be difficult to interpret and measurements can be time-consuming to perform. Cell resistance measured through current interrupt or pulsed techniques has also been shown to give a good indication of SOH [170]. As LiSBs degrade, the decomposition of the electrolyte and deposition of insulating species on

![](_page_50_Figure_3.jpeg)

(1) Formation of Li dendrites and high-surface-area 'mossy' Li. (2) Corrosion of the anode through repeated stripping and plating processes. (3) PS shuttle effect, where dissolved PS passes through the separator and interacts with the anode. (4) Cracking of the SEI layer exposing fresh Li. (5) Gas formation from the reaction of the anode with the electrolyte and PSs. (6) Coating of the conductive surfaces of the cathode with insulating Li2S. (7) Corrosion of the cathode current collector. (8) Structural collapse of the carbon/binder component of the cathode.

the electrodes results in an increasing cell resistance. The fact that this resistance varies greatly with SOC (see figure 26) and is dependent on whether the cell is being charged or discharged means there are still significant issues associated with employing this technique to monitor SOH.

### **Advances in science and technology to meet challenges**

To address these challenges and develop a diagnostic system for state estimation of LiSBs, a mixture of techniques is likely to be required. The combination of methods such as OCV measurements and Coulomb counting may be used in parallel with other cell properties, such as impedance, to give an accurate SOC estimation [171]. The use of modelling is vital in linking these different methods together to accurately predict the behaviour of LiSBs [171]. The complex nature of the reactions occurring within the LiSB can make electrochemical models slow and computationally expensive as well as difficult to produce. Research is currently focused on the development of fast, less complex models but a balance will have to be found between accuracy and simplicity.

There are indications that these combined methods can be also be used to monitor the SOH of the system, but the nature of LiSB degradation and the numerous mechanisms can make this difficult to model [172]. Thus far, studies have focussed on SOC estimation with only limited attention given to SOH.

Alternative techniques better suited to LiSBs are being investigated for SOH estimation. Temperature monitoring of LiSBs during operation can be effective for tracking degradation and failure, in part due to the fact that the temperature is intrinsically linked with the cell resistance [136, 165]. By comparing the temperature and voltage differentials, a technique known as DTV, it is also possible to monitor and track the exothermic PS shuttle reaction, an additional benefit in terms of cell safety [136].

The deposition of insulating species on the electrodes from decomposition processes that occur as the cell ages results in the thickness of the cell increasing [173]. Studies have shown that there is an overall trend for the cell to become thicker as it ages and this introduces the possibility of using this as a metric to monitor the SOH and detect gas-induced swelling [173]. Large changes in material properties such as this mean that other techniques such as ultrasonic monitoring may also be effective for SOC and SOH estimation [174]. Other techniques such as acoustic emission have also shown some promise in determining the processes occurring within a cell [175]. A summary of state estimation techniques that may be useful for application to Li–S chemistry along with their advantages and challenges is shown in table 2.

![](_page_51_Figure_3.jpeg)

resistance due to PS dissolution results in the observed voltage minimum between plateaus. A relatively flat voltage profile is observed at lower SOC. (b) Schematic illustrating the effect of the resistance maximum on pack balancing. With two cells connected in parallel at different SOC an uneven current is drawn from each due to cell 2 being passed the maximum with reducing resistance and cell 1 before the maximum and increasing in resistance. This uneven current draw further exacerbates the unbalanced SOC between cells. Figure produced based on the data reported by Zhang *et al* [125].

### **Concluding remarks**

While initial studies have shown an inherent improvement in the safety of LiSBs over conventional LIBs, the safety implications of failure still need to be better understood and require further investigation. As such, it is vitally important that suitable online, nondestructive diagnostic techniques are developed to monitor the SOC and SOH of LiSBs and prevent potentially dangerous failure. Techniques commonly used with other cell chemistries such as OCV monitoring and Coulomb counting have issues when implemented in LiSBs due to the nonmonotonic voltage profile and the nature of the reactions taking place. It is likely that a combination of several of the diverse diagnostic techniques available, in conjunction with effective modelling, will be required to achieve a reliable SOC and SOH indicator that allows a BMS to effectively balance cells, monitor capacity fade and prevent unsafe cell failure.

| State estimation technique | Advantages | Issues |
| --- | --- | --- |
| OCV monitoring | Fast and noninvasive, widely | Voltage plateaus and nonmonotonic |
|  | employed in BMS systems for other | voltage profiles of LiSBs make this |
|  | battery chemistries. | technique unsuitable for LiSBs. |
| Amp hour/Coulomb counting | Fast and noninvasive, widely | High self-discharge rates and side |
|  | employed in BMS systems for other | reactions such as the PS shuttle |
|  | battery chemistries. | reaction and 'history' effects can make |
|  |  | it inaccurate for LiSBs. |
| EIS | Can give detailed information on the | Interpretation of spectra can be |
|  | wide range of processes occurring | difficult due to the high number of |
|  | within the cell. | species present and complex processes. |
|  |  | Acquisition can be time-consuming so |
|  |  | not well suited to BMS. |
| Current interrupt/pulse techniques | Relatively easy to implement. Initial | Cell resistance varies greatly with |
| for resistance measurement | studies have shown good correlation | SOC and is dependent on if the cell |
|  | with cell SOH in LiS systems [170]. | is being charged or discharged. The |
|  |  | cell 'history' effect can also influence |
|  |  | resistance, making it more complex to |
|  |  | correlate with cell state. |
| Incremental capacity analysis | Relatively easy to implement and can | Degradation processes of LiSBs |
|  | be used to identify the specific pro | are not well understood, leading |
|  | cesses causing degradation. | to difficulties in interpretation. |
|  |  | Nonmonotonic voltage profile adds |
|  |  | a layer of complexity. |
| Thermal methods (inc. DTV) | Cells commonly have temperature | Larger cells are required to give |
|  | monitoring in place already. Can give | sufficient heat generation for accurate |
|  | information on the extent/rate of PS | measurements. Further development |
|  | reaction [136]. | of thermal models required. |
| Thickness measurements | Highly sensitive to gas formation. | Potentially difficult to implement in a |
|  | A good correlation between SOH | battery pack. Relatively large cells are |
|  | and thickness has been demonstrated | required for accurate measurements. |
|  | [173]. | Influences of cycling conditions |
|  |  | require further investigation. |

**Table 2.** Overview of commonly employed state estimation techniques for LiSBs with their advantages and related issues highlighted.

### **Acknowledgments**

The Faraday Institution is acknowledged for funding through the Lithium-Sulfur Technology Accelerator (LiSTAR) project (EP/S003053/1, Grant FIRG014). T S M thanks the EPSRC for support via his Fellowship (EP/P023851/1).

### **18. Perspectives: an industrial view of Li–S batteries**

#### *Sebastien Liatard and David Ainsworth*

OXIS Energy, E1 Culham Science Centre, Abingdon, OX14 3DB, United Kingdom

#### **Status**

LiSBs have gained a significant amount of attention over the last decade as a technology capable of replacing current state-of-the-art LIBs for automotive applications and as a key enabling technology for future aerospace applications. The interest seen in Li–S lies in the very high specific energy it can deliver. It is widely acknowledged that a fully optimised LiSB can provide a gravimetric energy of over 600 W h kg*−*1 , 2–3 times greater than conventional Li-ion technology [4]. LiSBs become increasingly attractive for future applications when considering other benefits of the technology. These include the absence of environmental pollutants like Co in their construction, more environmentally friendly aqueous-based production techniques compared to Li-ion technology and low projected costs due to S being used as the electrochemically active material in the cathode.

Although discovered in the 1960s, it was not until the 1990s that the industrial development of LiSBs was pioneered by the likes of Sion Power and PolyPlus in the USA. This was accelerated in the early 2000s with renewed interest in developing high-energy and low-cost batteries for electric vehicles due to the global warming crisis. In the last 20 years, many large industrial groups such as Bosch, LG Chem and Samsung commenced extensive research programmes to develop LiSBs along with SMEs such as OXIS Energy in the UK. The extensive growth in granted patents, especially over the last decade, illustrates the increasing level of development in the field of LiSBs (figure 27).

Li–S is considered a 'next-generation' battery technology along with other technologies such as all-solid-state, Li–air and other Li-metal batteries, all of which promise a step change in energy density compared with commercial LIBs. However, Li–S is one of the closest to commercialisation due to its high technology and manufacturing readiness levels, especially for ultra-high-energy applications. Today, high-capacity cells (*∼*20 A h) with gravimetric energy exceeding 400 W h kg*−*1 can be produced at pilot scale and the testing of full-scale LiSB systems is underway [176]. Aerospace is the most promising near-term application for Li–S because of the intrinsic need for high gravimetric energy in this field. For instance, the High-Altitude Pseudo-Satellite (HAPS) manufacturers have already successfully tested Li–S technology for their aircraft [177].

#### **Current and future challenges**

To be able to reach widespread adoption, Li–S technology still needs to overcome a few hurdles to improve overall cell performance, reliability and producibility at industrial scale.

At the material level, the relatively rapid degradation of the anode is undoubtedly the biggest obstacle to increasing the cycle life of high-energy Li–S. The use of Li metal causes complications in all Li-based technologies, but Li has no equivalent to enable ultra-high gravimetric energy and therefore remains the anode of choice. The PS shuttle mechanism is easily hindered by the use of electrolyte additives such as lithium nitrate, but this additive can lead to gas production in certain conditions [178], limiting operation and storage temperature range. High C-rates (>2C) are not normally the strength of Li–S cells. The low electronic conductivity of S species and the solution-based mechanism do not promote fast charge mobility. However, high-energy applications often do not require C-rates over 2C, and when needed, the E/S ratio can for instance be tuned to improve power performance.

Industrial fields can rely on an extensive and dynamic academic research field to support the development of Li–S technology. However, a gap still exists between academic and industrial research [179]. As rightly pointed out by many researchers in the past few years, statistics show that Li–S research literature is very unbalanced: in 2015, 69% of research on Li–S was being carried out on the cathode, which is not the limiting component for improving the technology. Within this cathode research, 95% of papers used thin film cathodes (<2 mA h cm*−*2 ), which are unsuitable for high-energy applications [180]. Moreover, this research is often conducted using high electrolyte loadings, hence misleading the interpretation of the results. Since then, Liu *et al* showed an improvement towards more realistic cell configurations (thicker cathodes, larger S-content, lower E/S ratio) [181], but significant progress can still be made towards application-relevant research.

Finally, some of the main challenges of Li–S development are linked to the production of cells at large scale. Most of the processes of Li–S cell production are similar to Li-ion cell manufacture, but some processes remain specific and inherent to the technology. For example, S is difficult to disperse in high concentrations and sublimes at low temperatures, leading to issues with slurry stability and lengthening the drying time of coated cathodes.

![](_page_54_Figure_3.jpeg)

#### **Advances in science and technology to meet challenges**

Li–S technology is close to meeting near-term application demands; therefore, attention should move towards solving the technical challenges that will facilitate its wide-scale adoption in both mainstream electric vehicle applications and longer-term commercial aerospace applications. The most important area for development is on improvement of the Li anode/electrolyte interface, which dominates degradation in LiSBs and limits cycle life. The best approaches involve efforts to modify this interface either chemically or electrochemically [182] or through the introduction of Li-metal protection layers [183]. Both approaches have the potential to improve cycle life significantly and meet application demands. The development of new stable electrolyte systems is also an important contributor to enhanced cycle life. It has already been reported that solvent in salt electrolytes can provide significant increases to cycle life [66]; however, these electrolytes tend to be dense. Therefore, research focussed on stable electrolytes that can have reduced density and be utilised in low quantities to promote both high gravimetric energy and high cycle life would be invaluable.

As Li–S technology becomes produced at larger scales, it is vitally important that research is conducted with scale-up in mind. For example, to achieve high gravimetric energy in high-capacity cells, cathodes must be formulated with high S contents >70% and low binder concentrations. To accommodate some of the unique physical properties of S, researchers should also consider methods to kinetically stabilise cathode slurries such as by using suitable binders, additives and functionalisation as well as preparation techniques applicable to a production environment. On the anode side, protective layers and electrolyte additives aimed at increasing the cyclability of Li should be tested in representative conditions for high-energy applications, typically by using high capacity cycles during life tests, representative of a high-loading, high-S-content cathode (table 3). Research on Li metal should also consider aspects such as handling and cutting methods that can be transferred to a production setting. Examples include the use of laser cutting and vacuum pickup techniques to avoid damage to delicate Li metal foils.

A promising future evolution of the Li–S technology is its solid-state version. Solid-state Li–S cells offer the same advantages as conventional Li–S with added benefits such as increased safety, cycle life and volumetric energy. Similarly to studies conducted on liquid systems, solid-state cells will need to be researched using relevant metrics to get closer to industrialisation. Our recommendations are summarised in table 3.

**Table 3.** Essential metrics for the design and evaluation of high-energy cells for both conventional and solid-state Li–S cells.

|  | Cell characteristics |  |
| --- | --- | --- |
|  | Liquid electrolyte Li–S | Solid-state Li–S |
| S % in cathode | >70% | >30% |
| Cathode loading (mA h cm−2 ) | >3 | >2 |
| Li excess | <50% | 50% |
| Electrolyte/S ratio (ml g−1 ) | <4 for 300+ W h kg−1 <3 for 400+ W h kg−1 | N/a |
| Solid electrolyte thickness (µm) | N/A | <50 |
|  | Evaluating cell performance |  |
| Specific capacity (mA h/g(sulfur)) | >1100 | >1300 |
| S utilisation | >66% | >78% |

#### **Concluding remarks**

LiSB technology is on the cusp of commercialisation for aerospace applications such as HAPS as well as specialist marine and defence applications, with the testing of full-scale prototype battery systems underway. The production of Li–S cells shares a similar production methodology to that of Li-ion cells, allowing Li–S cells above 400 W h kg*−*1 to be produced at pilot scale and making scale-up more straightforward than for other new battery technologies. Li–S technology remains attractive for mainstream automotive and commercial aerospace applications and future research efforts should focus on meeting their operational requirements. An example of this is on the Innovate UK-funded LiS:FAB project where collaborative research is directed towards meeting the operational requirements of e-buses. To ensure research results are industrially relevant, it is paramount that researchers consider appropriate cell metrics and scalability when designing experiments. Lastly, a promising future direction for development is Li–S all-solid-state technology, which shares the same benefits as Li-ion solid-state cells but could achieve even higher gravimetric energy and lower costs.

## **19. Future prospects and applications of Li–S cells**

#### *James B Robinson*1,2,3 *and Paul R Shearing*1,2,3

1 Electrochemical Innovation Lab, University College London, London WC1E 7JE, United Kingdom

2 The Faraday Institution, Quad One, Harwell Campus, Didcot OX11 0RA, United Kingdom

3 Authors to whom correspondence should be addressed.

#### **Status**

The comparative safety [165], reduced weight and higher tolerance to temperature extremes provide compelling early market opportunities for Li–S, for example in the defence and aerospace sectors [134], and in the electrification of heavy automotive applications including buses, where the significantly higher gravimetric energy density provides an obvious benefit in reducing the overall weight and cost of the power train [134]. While there remains a volumetric constraint in large automotive applications, such as buses and trucks, there is not the same demand on space seen in passenger electric vehicles, and as such, the reduced rate performance of Li–S cells when compared to Li-ion can be offset by accommodating a larger cell capacity and is effectively tensioned by weight savings. The same considerations apply to the electrification of larger vehicles including light goods vehicles and SUVs, which have legal weight restrictions.

The electrification of aspects of the aerospace sector is potentially the most transformative opportunity offered by Li–S cells. At present, battery sources are too heavy, reducing the role they can play in both aviation and space applications. The weight saving and improved safety characteristics offered by Li–S cells are particularly attractive when considering space applications where energy is typically favoured over power. The cost of sending a 1 kg payload to orbit can be over £28 000 [184] and, while the cycle life of Li–S cells must improve, there is an evident advantage to the technology. We are currently witnessing the first steps towards electrochemically powered flight, where the development and commercialisation of Li–S cells offer huge potential improvements. While it is inconceivable that long-haul flights will be powered by battery systems in the next 50 years, it is feasible that regional and short-haul flights could be powered to a range in excess of 1000 km by a combination of increased efficiency in aeroplane design and an improved gravimetric energy density offered by batteries [185]. The transforming nature of flight may also provide opportunities in vertical take-off and landing vehicles, unmanned aerial vehicles (for domestic, industrial and defence applications) and the electrification of safety systems in aircraft.

#### **Current and future challenges**

Obtaining a significant improvement in the cycle life of Li–S cells is the most pressing matter to facilitate widespread commercialisation. To provide a viable product, cells should be capable of achieving reliable performance over a minimum of 200 cycles [186] with a drop in capacity no larger than 60%. Further increasing the cycle life to a target of 500 cycles would offer significantly wider opportunities for the deployment of Li–S cells. The design of thick, high-S loading cathodes and a reduction in both the electrolyte volume and Li excess discussed previously will translate to an improved volumetric energy density. This has been noted to be a key priority to facilitate a wider adoption of Li–S cells [187]. Cleaver *et al* have noted that research in the field is primarily conducted at the cathode, with the vast majority of this pertaining to novel cathode materials [186]; however, to maximise the prospects of Li–S cells it is vital that research is conducted across the whole cell, including the electrolyte and protected anode as well as control and engineering aspects, which facilitate the operation of batteries on a larger scale. This needs to be complemented by new fundamental insights into the reaction mechanism.

One of the largest challenges in Li–S research is the translation of developments from a coin cell to a technologically relevant scale cell. Dörfler *et al* detail the specific differences that arise when examining materials at these two distinct scales, highlighting a number of stark differences in the two cell types [21]. Such variations have been shown to result in an overestimation in the useable performance of materials in coin cells, the scale at which routine material screening typically occurs [21, 22]. While absolute figures are disputed, it is generally acknowledged that S loading in excess of 4 mg cm*−*2 housed in a cathode with less than 30% conductive additives is desirable to maximise the commercial impact of cells [22, 187]. Additionally, a concerted effort is required to reduce the electrolyte to S and positive to negative electrode ratios to below 3 *µ*l mg*−*1 and 5 mg mg*−*1 respectively, although further reductions in the Li excess will be required to minimise the costs of cells [7] as detailed in figure 28.

Furthermore, breakthroughs in technology must be incorporated into standard testing methods, with the CE calculated using the discharge and charge capacities for the same cycle [188]. Key experimental parameters including the E/S and N/P ratios, operating voltage window, temperature, and cathode and wider cell components should also be well documented. By ensuring this detail, researchers will be able to compare the benefits of specific developments in a translatable manner, reducing any artefacts from small-scale

![](_page_57_Figure_3.jpeg)

production, which is of particular importance due to the highly interconnected nature of the challenges associated with Li–S cells [22].

#### **Advances in science and technology to meet challenges**

The adoption of Li–S cells is dependent upon achieving a number of critical targets including improved cycle life, increased rate capabilities and reduced volumetric energy density. The required developments are detailed throughout this work; however, it is important that these developments continue in parallel across all aspects of the cell.

Li–S research is in a strong position to benefit from existing research into solid-state batteries and the associated understanding of Li-metal anodes and protective layers. If these developments are to be incorporated into a Li–S cell, the fundamental understanding of the anode/electrolyte interface must be advanced. Strategies to mitigate the PS shuttle effect and S loss from the cathode must also be developed, facilitating improved cycle life and improved practical cell capacity.

The challenge to improve rate performance is complex, with improvements in materials or anode architectures dependent on interactions with the electrolyte and any additives, including RMs, which may provide pathways to accelerate the reaction rate in cells.

Developments in these areas have the potential to be informed by modelling efforts, which will also provide improved insights into the degradation mechanisms of cells, in turn informing electrode design. In contrast to the early development of LIBs, which mandated an empirical approach to cell optimisation, the opportunity for rational design, leveraging vast improvements in experimental and simulation tools, provides a means to accelerate Li-S commercialisation.

Alongside the electrochemical and material research outlined, the need for engineering-led development in Li–S cannot be understated. The different operating mechanisms when compared to LIBs require bespoke solutions to be developed for Li–S cells for cell control and monitoring. The current early stage of commercialisation provides an opportunity to develop these systems *a priori* and test their efficacy in pre-commercial systems. By ensuring development across the cell and ancillary systems, the commercialisation of Li–S technology can be accelerated and find use in some of the applications outlined here.

### **Concluding remarks**

Batteries that extend beyond the intrinsic limits of Li-ion technology are a necessity to sustain and accelerate the transition from a high-carbon economy. Of the potential candidates to provide an alternative to Li-ion technology, Li–S is perhaps the most mature, with plans to produce cells at a commercial scale well advanced. While there are evident advantages to Li–S technology over Li-ion, it is not a panacea and there are limitations that must be overcome for a large number of applications. At this stage, it is important, to improve wider commercialisation prospects, that developments in Li–S technology are targeted towards applications with specific demands that cannot be met by Li-ion. Coordinated partnerships across industry and academia provide a vision to accelerate the development and deployment of this technology, where early market opportunities can catalyse the development of a diverse range of applications.

## **Acknowledgments**

This work was supported by the Faraday Institution LiSTAR programme (EP/S003053/1, Grant FIRG014). PRS acknowledges the Royal Academy of Engineering for the Chair in Emerging Technologies (CiET1718/59). JBR and PRS would like to sincerely thank Ms Hannah Tipple for her assistance in administering the LiSTAR programme.

### **20. Conclusions and recommendations**

#### *James B Robinson*1,2,3 *and Paul R Shearing*1,2,3

1 Electrochemical Innovation Lab, University College London, London WC1E 7JE, United Kingdom

2 The Faraday Institution, Quad One, Harwell Campus, Didcot OX11 0RA, United Kingdom

3 Authors to whom correspondence should be addressed.

This Roadmap outlines the collective vision of the Lithium Sulfur Technology Accelerator research programme to accelerate the fundamental performance and commercial prospects of LiSBs. As outlined in this work, the commercial adoption of Li–S cells should not be considered as a unique solution to future energy storage requirements. Indeed, the technology should be considered as part of a broader suite of solutions that can be adopted depending on the specific requirements of the targeted application, and are at various levels of commercial maturity. Of the chemistries that are likely to be commercially deployed in the near-medium term, Li–S offers among the highest gravimetric energy density, as shown in figure 29(a), with specific energy densities approaching 470 W h kg*−*1 already demonstrated. Further developments should ensure the energy density reaches 700 W h kg*−*1 . In common with modern LIBs, the cycle stability offered by solid-state batteries is likely to exceed that of Li–S cells; however, the cost of manufacture of these cells is likely to be substantially higher than that of an optimised Li–S cell. Indeed, a future Li–S cell may supersede the cost benefits offered by even Na-ion cells due to the lack of transition metals in the cell.

Figure 29(b) visually demonstrates the necessity to develop a full range of energy storage solutions to account for specific applications as the range of uses for battery technology continues to diversify. The lower volumetric energy densities of Li–S cells will likely result in automotive applications being dominated by Li-ion chemistries in the near future, although safety and charging considerations may result in Li-ion cells being replaced by solid-state batteries for this purpose in the longer term [191]. Further, domestic storage requirements may be satisfied by Na-ion cells. However, figure 29(b) clearly highlights the unique benefits of Li–S as a technology, with early market opportunities arising in applications where the gravimetric energy density is critical. These markets are discussed in detail in earlier sections where HAPS, drones and aerospace are clear targets.

To accelerate the commercialisation of the Li–S chemistry we have outlined a broad range of developments that are required and will require both academic and industrial input. Indeed, each of the recommendations must be considered as part of a wider development strategy due to the intrinsic connection between the components in Li–S cells, which is not necessarily replicated in alternative battery technology. In short, developments in one component of a Li–S cell will not be sufficient to provide a step change in the technology.

Our recommendations for improvements to cathode architectures include targeting technologically relevant electrolyte and S loadings to ensure the translational ability of material development work—we suggest an E/S ratio below 5 *µ*l mg s*−*1 is required to be comparable to commercial cells, in which the ratio utilised will likely be below 3 *µ*l mg s*−*1 . Further, S loadings of ca. 3–6 mg cm*−*2 matched by a positive electrode excess of less than 50% are needed. While this S loading can be relatively routinely achieved, the design of a cathode architecture must also consider the 80% volume expansion that occurs upon deposition of Li2S and optimise the porosity to balance the surface and solution reactions with the electrolyte volumes. The incorporation of chalcogenides or the modification of C scaffolds with single atom catalysts or other functional groups is also of interest to inhibit the PS shuttle and promote redox activity in the solution reactions. From a commercialisation perspective, the prospect of freestanding electrodes is extremely attractive and should be considered in the wider context of this multifunctional C architecture. The methods used to infiltrate the cathode with S should also be considered in the wider context of cathode design, with the wetting of the cathode extremely important to maximise the cell energy density.

Of all the components of the cell, the interplay between the anode and electrolyte is perhaps the most crucial to improving cells. In common with all Li–metal/liquid electrolyte cells, an improved fundamental understanding of the mechanisms is required. Further, the identification of additives to inhibit the PS shuttle reaction and drive the Li plating/stripping behaviour towards planar growth should be prioritised. It is clear that should a solid-state protection layer be deployed at the Li-metal anode, a critical conductivity to volume must be achieved. In this work this criterion has been assessed in terms of an E/C ratio, with hybrid polymer–sulfide materials being shown to be the most promising solution to balance the requirements of a protective layer. The development of this protective layer will expand the range of electrolytes that can be considered, which offers the potential to optimise the parameters (viscosity, wettability etc) of the electrolyte. The use of RMs to promote reactions throughout the charge and discharge processes is also considered highly promising; however, there remains significant work to better understand how these additives impact the

![](_page_60_Figure_3.jpeg)

operation of cells. In all of these instances, the development of *in situ* and *operando* experiments to enhance fundamental understanding is crucial. Here, the design of bespoke cells and experiments will be required over the coming years. We strongly recommend that when these advanced cells, housings or experiments are designed they are well detailed in reports to enable experimental replication and development.

technologies. Data obtained from a range of published works [4, 189, 190].

The modelling sections in this work outline the potential benefits of a strong link between the experimental and computational communities in Li–S. Molecular-scale modelling provides the opportunity to identify *a priori* candidate materials to catalyse the PS reactions and inhibit PS shuttling; however, consideration should be given to the need to augment DFT calculations with van der Waals forces when calculating binding and adsorption energies. To date, reports of work at the anode/electrolyte interface are scarce and these should be conducted to enhance our understanding of mechanisms. The development of mesoscale models should be encouraged to optimise cathode design and understand the processes that may extend lifetime, with this work also acting as a bridge between molecular- and microscale modelling. At the continuum level, the existing Li–S literature does not reproduce the experimentally observed spatiotemporal effects. As such, there is a need to rapidly develop these models, moving beyond the Bruggeman correlation and incorporating the microstructural evolution that occurs upon cycling. Naturally, this modelling should be validated against experimental results. To achieve this, there is a clear need to expand the characterisation efforts of both the mechanisms and cell architectures. Here, x-ray methods and multitechnique experiments are very powerful, with *operando* experiments once more being extremely valuable. To encourage and expand the existing Li–S modelling efforts, we would encourage researchers to provide experimental data sets alongside their results where possible.

Finally, there must be an active effort to accelerate commercially relevant cell engineering, diagnostic and safety work to maintain pace with the rapid developments in other areas. LiSBs are currently an emergent commercial technology, as demonstrated by the sharp increase in patents in recent years. To facilitate this, improvements in state estimation methods are required to develop battery management frameworks and to combine cells at a module and pack level. To date, reports of safety tests and degradation at a commercially relevant scale are extremely limited. While demonstrating progress at a coin cell level is an important step, the scale-up process for Li–S systems is complicated and there is no established correlation to translate the performance of a material from the milliampere hour to ampere hour scale. As such, it is vital that once the potential of a material or component is identified, efforts are made to demonstrate developments beyond the coin cell level. By achieving this, researchers will ensure their work is tested under the most rigorous conditions (low electrolyte loading, reduced N/P ratio, etc) and provide the best opportunity to accelerate the development of Li–S technology as a whole.

### **Acknowledgments**

This work was supported by the Faraday Institution LiSTAR programme (EP/S003053/1, Grant FIRG014). PRS acknowledges the Royal Academy of Engineering for the Chair in Emerging Technologies (CiET1718/59). JBR and PRS would like to sincerely thank Ms Hannah Tipple for her assistance in administering in the LiSTAR programme.

### **ORCID iDs**
